Repository: Boxue2023/Perovskite

# Perovskite

This repository contains the code associated with the Bayesian Optimization approach of Perovskite solar cell efficiency, as applied in the "Combining Machine Learning, Component Screening and Molecular Engineering for the Design of High-Performance and Stable Inverted Perovskite Solar Cells" project. The code is provided "as-is".
Each Jupyter Notebook corresponds to an individual batch.

### Conda environment

To set up the conda environment:

```
conda env create -f environment.yml
```

File: batch 1.ipynb (part 1 of 2)
```
import pandas as pd
import numpy as np
import matplotlib.pyplot as plt
import seaborn as sns
from emukit.core import ParameterSpace, ContinuousParameter, DiscreteParameter
from emukit.core.initial_designs.random_design import RandomDesign
from emukit.core.initial_designs.latin_design import LatinDesign
```

```
import pandas as pd

# Assuming your data is in an Excel file named 'your_data.xlsx'.
file_path = './器件薄膜数据.xlsx'
sheet_name = '2022_07_15_film'

df_film = pd.read_excel(file_path, sheet_name=sheet_name)
print(df_film.columns)

# Renaming the columns
df_film.columns = ['Condition', 'NMP (mL)', 'DMF (mL)', 'DMSO (mL)', 'Perovskite concentration (M)',  'Annealing temperature (℃)', 'Vacuum Pressure (Pa)', 'Vacuum Pressure time (s)', 'Temperature (℃)', 'Humidity (%)', 'Success or Fail']

# Filter the successful conditions
success_conditions = df_film[df_film['Success or Fail'] == 1]['Condition'].values

# Display the DataFrame or without the 'Success or Fail' column
df_film.iloc[:, :]
```

Index(['Condition', 'NMP(mL)', 'DMF(mL)', 'DMSO(mL)',
       'Perovskite concentration(M)', 'Annealing temperature(℃)',
       'Vacuum Pressure(Pa)', 'Vacuum Pressure time(s)', 'Temperature(℃)',
       'humidity(%)', 'Success or Fail'],
      dtype='object')

    Condition  NMP (mL)  DMF (mL)  DMSO (mL)  Perovskite concentration (M)  \
0           1         0       100          0                          0.80   
1           2       100         0          0                          1.30   
2           3         0         0        100                          1.20   
3           4        15        85          0                          1.40   
4           5         0        15         85                          1.10   
5           6        15        85          0                          1.50   
6           7         0        85         15                          1.65   
7           8        85         0         15                          1.70   
8           9        15         0         85                          1.15   
9          10        70        30          0                          1.25   
10         11         0        30         70                          1.30   
11         12        30        70          0                          1.35   
12         13         0        70         30                          1.10   
13         14        70         0         30                          1.00   
14         15        30         0         70                          1.05   
15         16         0        45         55                          1.10   
16         17        55        45          0                          1.00   
17         18        45        55          0                          1.20   
18         19         0        55         45                          1.00   
19         20        55         0         45                          1.15   

    Annealing temperature (℃)  Vacuum Pressure (Pa)  Vacuum Pressure time (s)  \
0                         110                   200                        20   
1                         100                   250                        25   
2                         115                   100                        20   
3                         125                   100                        15   
4                         135                   120                        17   
5                         145                   100                        15   
6                         155                    50                        15   
7                         105                   200                        15   
8                         115                   100                        20   
9                         120                   100                         5   
10                        130                    80                        35   
11                        135                   200                        18   
12                        140                   210                        20   
13                        155                   160                        24   
14                        110                   320                        35   
15                        120                   400                        40   
16                        125                    70                        45   
17                        115                   150                        47   
18                        145                   180                        50   
19                        105                   230                        55   

    Temperature (℃)  Humidity (%)  Success or Fail  
0                25            30                0  
1                25            30                1  
2                25            30                0  
3                25            30                1  
4                25            30                1  
5                25            30                1  
6                25            30                1  
7                25            30                1  
8                25            30                0  
9                25            30                0  
10               25            30                1  
11               25            30                1  
12               25            30                0  
13               25            30                0  
14               25            30                0  
15               25            30                0  
16               25            30                1  
17               25            30                1  
18               25            30                0  
19               25            30                0

```
import pandas as pd

# Assuming your data is in an Excel file named 'your_data.xlsx' and the sheet name is '2022-device'.
file_path = './器件薄膜数据.xlsx'
sheet_name = '2022_07_15_device'

df_device = pd.read_excel(file_path, sheet_name=sheet_name)
print(df_device.columns)

# Assuming you don't need to scale any columns, comment these lines if needed
# df_device.iloc[:,3] = df_device.iloc[:,3] / 10
# df_device.iloc[:,4] = df_device.iloc[:,4] / 1000

df_device.columns = ['Condition', 'NMP (mL)', 'DMF (mL)', 'DMSO (mL)', 'Perovskite concentration (M)', 'Annealing temperature (℃)', 'Vacuum Pressure (Pa)', 'Vacuum Pressure time (s)', 'Temperature (℃)', 'Humidity (%)',
                     'Voc(V)', 'FF(%)', 'Eff(%)', 'Jsc(mA/cm^2)']
# Filter data based on success_conditions
success_conditions = [0, 2, 4, 5, 6, 7, 8, 11, 12, 17, 18]
df_device = df_device.sort_values(by=list(df_device.iloc[:,[0,-1]].columns)).drop_duplicates('Condition', keep = 'last', ignore_index = True)
df_device = df_device[df_device['Condition'].isin(success_conditions)]

# Display the DataFrame or without the 'Success or Fail' column
df_device.iloc[:, :]
```

Index(['Condition', 'NMP(mL)', 'DMF(mL)', 'DMSO(mL)',
       'Perovskite concentration(M)', 'Annealing temperature(℃)',
       'Vacuum Pressure(Pa)', 'Vacuum Pressure time(s)', 'Temperature(℃)',
       'humidity(%)', 'Voc (V)', 'FF (%)', 'Eff (%)', 'Jsc (mA/cm^2)'],
      dtype='object')

    Condition  NMP (mL)  DMF (mL)  DMSO (mL)  Perovskite concentration (M)  \
1           2       100         0          0                          1.30   
3           4        15        85          0                          1.40   
4           5         0        15         85                          1.10   
5           6        15        85          0                          1.50   
6           7         0        85         15                          1.65   
7           8        85         0         15                          1.70   
10         11         0        30         70                          1.30   
11         12        30        70          0                          1.35   
16         17        55        45          0                          1.00   
17         18        45        55          0                          1.20   

    Annealing temperature (℃)  Vacuum Pressure (Pa)  Vacuum Pressure time (s)  \
1                         100                   250                        25   
3                         125                   100                        15   
4                         135                   120                        17   
5                         145                   100                        15   
6                         155                    50                        15   
7                         105                   200                        15   
10                        130                    80                        35   
11                        135                   200                        18   
16                        125                    70                        45   
17                        115                   270                        47   

    Temperature (℃)  Humidity (%)    Voc(V)    FF(%)    Eff(%)  Jsc(mA/cm^2)  
1                25            30  0.936879  65.7897  16.20070     26.284000  
3                25            30  0.945263  71.2711  17.58020     26.095100  
4                25            30  1.003680  74.1679  18.97360     25.488000  
5                25            30  0.965233  63.3308  15.94070     26.077100  
6                25            30  1.011440  77.0517  20.08790     25.775800  
7                25            30  1.000000  63.0401  16.11380     25.561186  
10               25            30  1.002430  74.1347  18.93960     25.485700  
11               25            30  0.671699  38.9482   6.79034     25.955500  
16               25            30  0.989165  54.1555  13.73140     25.633200  
17               25            30  0.527735  53.4573   7.06208     25.032800

```
# Load the dataset
df_previous = pd.read_excel("./限制性数据.xlsx")

# Modify the necessary columns
#df_previous.iloc[:, 2] = df_previous.iloc[:, 2] / 10
#df_previous.iloc[:, 3] = df_previous.iloc[:, 3] / 1000

# Change the column names
df_previous.columns = [
    '',
    'NMP (mL)',
    'DMF (mL)',
    'DMSO (mL)',
    'Perovskite concentration (M)',
    'Annealing temperature (℃)',
    'Vacuum Pressure (Pa)',
    'Vacuum Pressure time (s)',
    'Temperature (℃)',
    'Humidity (%)',
    'Voc(V)',
    'FF(%)',
    'Eff(%)',
    'Jsc(mA/cm^2)'
]

# Remove the first column
df_previous = df_previous.iloc[:, 1:]

df_previous
```

    NMP (mL)  DMF (mL)  DMSO (mL)  Perovskite concentration (M)  \
0          0        95          5                           1.0   
1          0        95          5                           1.0   
2          0        95          5                           1.2   
3          0        95          5                           1.2   
4          0        95          5                           1.0   
5          0        95          5                           1.0   
6          0        95          5                           1.0   
7          0        95          5                           1.0   
8          0        95          5                           1.0   
9          0        95          5                           1.0   
10         0        95          5                           1.2   
11         0        95          5                           1.2   
12         0        90         10                           1.2   
13         0        90         10                           1.4   
14         0        90         10                           1.4   
15        10        70          0                           1.7   
16        10        70          0                           1.7   
17        10        70          0                           1.7   
18        10        70          0                           1.7   
19        10        70          0                           1.7   
20        10        70          0                           1.7   
21        10        70          0                           1.0   
22        10        70          0                           1.0   
23        10        70          0                           1.0   
24        10        70          0                           1.0   
25        10        70          0                           1.0   
26        10        80         10                           1.2   
27        10        80         10                           1.2   
28        10        80         10                           1.2   
29         0        60         40                           1.2   
30         0        60         40                           1.2   
31         0        60         40                           1.2   
32         0        50         50                           1.2   
33         0        50         50                           1.2   
34         0        40         60                           1.2   
35         0        40         60                           1.2   
36         0        40         60                           1.2   
37        50        50          0                           1.4   
38        50        50          0                           1.4   
39        50        50          0                           1.4   
40        50         0         50                           1.2   
41        50         0         50                           1.2   
42        50         0         50                           1.1   
43        50         0         50                           1.1   
44        50         0         50                           1.1   

    Annealing temperature (℃)  Vacuum Pressure (Pa)  Vacuum Pressure time (s)  \
0                         100                   150                         5   
1                         100                   150                         5   
2                         100                   150                         5   
3                         100                   150                         5   
4                         100                   150                         5   
5                         100                   150                         5   
6                         100                   150                        10   
7                         100                   150                        10   
8                         100                   150                        10   
9                         140                   150                        10   
10                        140                   150                        15   
11                        140                   150                        15   
12                        140                   150                        15   
13                        140                   150                        20   
14                        140                   150                        20   
15                        140                   150                        20   
16                        140                   150                        20   
17                        140                   150                        20   
18                        150                   150                        30   
19                        150                   150                        30   
20                        150                   150                        30   
21                        100                   150                         5   
22                        100                   150                         5   
23                        100                   150                         5   
24                        100                   150                         5   
25                        100                   150                         5   
26                        120                   150                         5   
27                        150                   150                        20   
28                        150                   150                        20   
29                        150                   150                        20   
30                        150                   150                        20   
31                        150                   150                        20   
32                        150                   150                        20   
33                        150                   150                        20   
34                        150                   150                        20   
35                        150                   150                        20   
36                        150                   150                        30   
37                        150                   150                        30   
38                        150                   150                        30   
39                        150                   150                        30   
40                        150                   150                        30   
41                        150                   150                        30   
42                        150                   150                        30   
43                        150                   150                        30   
44                        150                   150                        20   

    Temperature (℃)  Humidity (%)    Voc(V)    FF(%)    Eff(%)  Jsc(mA/cm^2)  
0                25            40  1.050000  63.5338  16.38920     24.567646  
1                25            40  1.050000  67.8805  15.27600     21.432626  
2                25            40  1.000000  73.5429  18.22120     24.776335  
3                25            40  1.100000  71.5113  19.02740     24.188674  
4                25            30  1.000000  63.0401  16.11380     25.561186  
5                25            30  1.050000  66.0396  17.46200     25.182592  
6                25            40  1.100000  74.5926  19.83960     24.179328  
7                25            40  1.011410  73.9667  18.02200     24.090100  
8                25            40  1.100000  67.9169  17.99010     24.080419  
9                25            40  1.050000  74.4700  18.65060     23.851920  
10               25            40  1.100000  73.4327  20.29970     25.130868  
11               20            40  1.100000  74.2260  20.57000     25.193361  
12               20            40  1.100000  74.4740  21.11260     25.771743  
13               20            40  1.100000  76.7344  21.42230     25.379474  
14               20            40  1.050000  71.9606  19.30600     25.551044  
15               20            35  1.000000  73.5429  18.22120     24.776335  
16               20            35  1.050000  70.3113  18.04790     24.446258  
17               20            35  1.100000  67.9169  17.99010     24.080419  
18               15            35  1.100000  76.2820  21.77620     25.951741  
19               15            35  1.100000  73.1378  20.46400     25.436390  
20               15            35  1.000000  74.4226  19.30240     25.936144  
21               25            30  0.900000  63.2233  13.67920     24.040428  
22               25            30  0.991056  52.9659  13.39470     25.517500  
23               25            30  1.050000  62.0479  16.49380     25.316592  
24               25            30  0.850000  55.7126  10.07290     21.270758  
25               25            30  0.925732  58.6837  10.57000     19.456900  
26               20            20  0.981171  71.2870  17.97470     25.698400  
27               20            20  1.099000  76.1900  21.31000     25.441230  
28               20            20  1.090000  78.7700  21.87000     25.415540  
29               20            20  0.856416  40.0411   7.79598     22.734200  
30               20            20  0.954936  67.6533  10.56540     16.354000  
31               20            20  0.968129  73.1557  11.29920     15.953900  
32               20            20  0.880412  60.1398   9.39958     17.752500  
33               20            20  1.000000  47.5435   8.40350     17.675379  
34               20            20  1.000000  31.2238   5.64714     18.086039  
35               20            20  1.000000  31.8009   7.50011     23.584552  
36               20            20  1.050000  45.4189  10.78300     22.610740  
37               25            35  1.050000  61.3524  16.34100     25.366306  
38               25            35  1.000000  69.9340  17.31130     24.753772  
39               20            20  1.050000  65.6578  19.74610     28.642078  
40               20            20  0.950000  50.9892  11.94140     24.652187  
41               20            20  1.000000  68.6512  12.44600     18.129408  
42               20            20  1.000000  50.8657  11.62420     22.852791  
43               20            20  1.000000  48.1854   8.54965     17.743217  
44               20            20  1.000000  46.4941   7.70925     16.581152

```
import numpy as np

## Total process conditions: NMP x DMF x DMSO x PC x AT x VP x VT x T = 1871100000 conditions

NMP_min, NMP_max, NMP_step = [0, 50, 5] ## Unit: ml ## 10 steps
NMP_var = np.arange(NMP_min, NMP_max+NMP_step, NMP_step)
NMP_num = len(NMP_var)

DMF_min, DMF_max, DMF_step = [0, 100, 5] ## Unit: ml ## 50 steps
DMF_var = np.arange(DMF_min, DMF_max+DMF_step, DMF_step)
DMF_num = len(DMF_var)

DMSO_min, DMSO_max, DMSO_step = [0, 50, 5] ## Unit: ml ## 10 steps
DMSO_var =np.arange(DMSO_min, DMSO_max+DMSO_step, DMSO_step)
DMSO_num = len(DMSO_var)

PC_min, PC_max, PC_step = [0.8, 1.8, 0.1] ## Unit: M ## 10 steps
PC_var = np.arange(PC_min, PC_max+PC_step, PC_step)
PC_num = len(PC_var)

AT_min, AT_max, AT_step = [100, 170, 10] ## Unit: °C ## 7 steps
AT_var = np.arange(AT_min, AT_max+AT_step, AT_step)
AT_num = len(AT_var)

VP_min, VP_max, VP_step = [20, 350, 10] ## Unit: Pa ## 33 steps
VP_var = np.arange(VP_min, VP_max+VP_step, VP_step)
VP_num = len(VP_var)

VT_min, VT_max, VT_step = [5, 50, 5] ## Unit: s ## 9 steps
VT_var = np.arange(VT_min, VT_max+VT_step, VT_step)
VT_num = len(VT_var)

T_min, T_max, T_step = [15, 30, 5] ## Unit: °C ## 3 steps
T_var = np.arange(T_min, T_max+T_step, T_step)
T_num = len(T_var)

humidity_min, humidity_max, humidity_step = [15, 45, 5]  # Unit: [%] ## 6 steps
humidity_var = np.arange(humidity_min, humidity_max + humidity_step, humidity_step)
humidity_num = len(humidity_var)

var_array = [NMP_var, DMF_var,
DMSO_var, PC_var,
AT_var, VP_var,
VT_var, T_var, humidity_var]

x_labels = ['NMP [ml]',
'Dimethylformamide [ml]',
'Dimethyl Sulfoxide [ml]',
'Perovskite Concentration [M]',
'Annealing Temperature [\N{DEGREE SIGN}C]',
'Vacuum Pressure [Pa]',
'Vacuum Time [s]',
'Temperature [\N{DEGREE SIGN}C]',
'Humidity [%]']

def x_normalizer(X):  
    
    def max_min_scaler(x, x_max, x_min):
        return (x-x_min)/(x_max-x_min)

    x_norm = []
    for x in (X):
        x_norm.append([max_min_scaler(x[i], 
                                     max(var_array[i]), 
                                     min(var_array[i])) for i in range(len(x))])  
    return np.array(x_norm)

def x_denormalizer(x_norm):
    def max_min_rescaler(x, x_max, x_min):
        return x*(x_max-x_min)+x_min
    x_original = []
    for x in (x_norm):
           x_original.append([max_min_rescaler(x[i],
                                        max(var_array[i]),
                                        min(var_array[i])) for i in range(len(x))])
    return np.array(x_original)

def get_closest_array(suggested_x):
    
    def get_closest_value(given_value, array_list):
        absolute_difference_function = lambda list_value : abs(list_value - given_value)
        closest_value = min(array_list, key=absolute_difference_function)
        return closest_value

    var_list = var_array
    modified_array = []
    for x in suggested_x:
        modified_array.append([get_closest_value(x[i], var_list[i]) for i in range(len(x))])
    return np.array(modified_array)
```

```
from emukit.core import ParameterSpace, ContinuousParameter, DiscreteParameter
from emukit.core.initial_designs.random_design import RandomDesign
from emukit.core.initial_designs.latin_design import LatinDesign

parameter_space = ParameterSpace([ContinuousParameter('NMP', 0 - 1 / (NMP_num - 1) / 2, 1 + 1 / (NMP_num - 1) / 2),
                                ContinuousParameter('DMF', 0 - 1 / (DMF_num - 1) / 2, 1 + 1 / (DMF_num - 1) / 2),
                                ContinuousParameter('DMSO', 0 - 1 / (DMSO_num - 1) / 2, 1 + 1 / (DMSO_num - 1) / 2),
                                ContinuousParameter('PC', 0 - 1 / (PC_num - 1) / 2, 1 + 1 / (PC_num - 1) / 2),
                                ContinuousParameter('AT', 0 - 1 / (AT_num - 1) / 2, 1 + 1 / (AT_num - 1) / 2),
                                ContinuousParameter('VP', 0 - 1 / (VP_num - 1) / 2, 1 + 1 / (VP_num - 1) / 2),
                                ContinuousParameter('VT', 0 - 1 / (VT_num - 1) / 2, 1 + 1 / (VT_num - 1) / 2),
                                ContinuousParameter('T', 0 - 1 / (T_num - 1) / 2, 1 + 1 / (T_num - 1) / 2),
                                ContinuousParameter('humidity', 0 - 1 / (humidity_num - 1) / 2, 1 + 1 / (humidity_num - 1) / 2),
                                ])
```

```
from typing import Union
from emukit.core.acquisition import Acquisition
from emukit.core.interfaces import IModel, IDifferentiable
from emukit.core.loop import FixedIntervalUpdater, OuterLoop, SequentialPointCalculator
from emukit.core.loop.loop_state import create_loop_state
from emukit.core.optimization import AcquisitionOptimizerBase
from emukit.core.optimization import GradientAcquisitionOptimizer
from emukit.bayesian_optimization.acquisitions.log_acquisition import LogAcquisition
from emukit.bayesian_optimization.local_penalization_calculator import LocalPenalizationPointCalculator
from emukit.bayesian_optimization.acquisitions import ExpectedImprovement, \
                                                      NegativeLowerConfidenceBound, \
                                                      MaxValueEntropySearch, \
                                                      MultipointExpectedImprovement,\
                                                      ProbabilityOfFeasibility
from emukit.core.acquisition import IntegratedHyperParameterAcquisition

class ProbabilisticConstraintBayesianOptimizationLoop2(OuterLoop):
    def __init__(self, space: ParameterSpace, model_objective: Union[IModel, IDifferentiable],
                 model_constraint1: Union[IModel, IDifferentiable], 
                 model_constraint2: Union[IModel, IDifferentiable],
                 acquisition: Acquisition = None,
                 update_interval: int = 1, batch_size: int = 1):

        """
        Emukit class that implements a loop for building Bayesian optimization with an unknown constraint.
        For more information see:
        Michael A. Gelbart, Jasper Snoek, and Ryan P. Adams,
        Bayesian Optimization with Unknown Constraints,
        https://arxiv.org/pdf/1403.5607.pdf
        :param space: Input space where the optimization is carried out.
        :param model_objective: The model that approximates the underlying objective function
        :param model_constraint: The model that approximates the unknown constraints
        :param acquisition: The acquisition function for the objective function (default, EI).
        :param update_interval:  Number of iterations between optimization of model hyper-parameters. Defaults to 1.
        :param batch_size: How many points to evaluate in one iteration of the optimization loop. Defaults to 1.
        """

#         if not np.all(np.isclose(model_objective.X, model_constraint.X)):
#             raise ValueError('Emukit currently only supports identical '
#                              'training inputs for the constrained and objective model')
        self.model_objective = model_objective
        self.model_constraint1 = model_constraint1
        self.model_constraint2 = model_constraint2
        
        if acquisition is None:
            acquisition = ExpectedImprovement(model_objective)
        
        acquisition_constraint1 = ScaledProbabilityOfFeasibility(model_constraint1, max_value = 1, min_value = 0.5)
        acquisition_constraint2 = ScaledProbabilityOfFeasibility(model_constraint2, max_value = 1, min_value = 0.8)
        acquisition_constraint = acquisition_constraint1*acquisition_constraint2
        acquisition_constrained = acquisition * acquisition_constraint

        model_updater_objective = FixedIntervalUpdater(model_objective, update_interval)
        model_updater_constraint1 = FixedIntervalUpdater(model_constraint1, update_interval,
                                                        lambda state: state.Y_constraint1)
        model_updater_constraint2 = FixedIntervalUpdater(model_constraint2, update_interval,
                                                        lambda state: state.Y_constraint2)

        acquisition_optimizer = GradientAcquisitionOptimizer(space)
        if batch_size == 1:
            candidate_point_calculator = SequentialPointCalculator(acquisition_constrained, acquisition_optimizer)
        else:
            log_acquisition = LogAcquisition(acquisition_constrained)
            candidate_point_calculator = LocalPenalizationPointCalculator(log_acquisition, acquisition_optimizer,
                                                                          model_objective, space, batch_size)
        loop_state = create_loop_state(model_objective.X, model_objective.Y)
        
        #loop_state = create_loop_state(model_objective.X, model_objective.Y, Y_constraint=model_constraint.Y)

        super(ProbabilisticConstraintBayesianOptimizationLoop2, self).__init__(candidate_point_calculator,
                                                                              [model_updater_objective, model_updater_constraint1,model_updater_constraint2],
                                                                              loop_state)
#     def suggest_next_locations(self):
#         return self.candidate_point_calculator.compute_next_points(self.loop_state)
    
#     def acquisition_evaluate(self, X: loop_sate.X):
#         return acquisition.evaluate(X), acquisition_constraint.evaluate(X), acquisition_constrained.evaluate(X)
```

```
from typing import Tuple, Union
import scipy.stats
import numpy as np
from emukit.core.acquisition import Acquisition
from emukit.core.interfaces import IModel, IDifferentiable

class ScaledProbabilityOfFeasibility(Acquisition):

    def __init__(self, model: Union[IModel, IDifferentiable], jitter: float = float(0),
                 max_value: float = float(1), min_value: float = float(0)) -> None:
        """
        This acquisition computes for a given input point the probability of satisfying the constraint
        C<0. For more information see:
        Michael A. Gelbart, Jasper Snoek, and Ryan P. Adams,
        Bayesian Optimization with Unknown Constraints,
        https://arxiv.org/pdf/1403.5607.pdf
        :param model: The underlying model that provides the predictive mean and variance for the given test points
        :param jitter: Jitter to balance exploration / exploitation
        """
        self.model = model
        self.jitter = jitter
        self.max_value = max_value
        self.min_value = min_value

    def evaluate(self, x: np.ndarray) -> np.ndarray:
        """
        Computes the probability of of satisfying the constraint C<0.
        :param x: points where the acquisition is evaluated, shape (number of points, number of dimensions).
        :return: numpy array with the probability of satisfying the constraint at the points x.
        """
        mean, variance = self.model.predict(x)
        mean += self.jitter

        standard_deviation = np.sqrt(variance)
        cdf = scipy.stats.norm.cdf(0, mean, standard_deviation)
        return cdf*(self.max_value-self.min_value)+self.min_value

    def evaluate_with_gradients(self, x: np.ndarray) -> Tuple:
        """
        Computes the  probability of of satisfying the constraint C<0.
        :param x: points where the acquisition is evaluated, shape (number of points, number of dimensions).
        :return: tuple of numpy arrays with the probability of satisfying the constraint at the points x 
        and its gradient.
        """
        mean, variance = self.model.predict(x)
        standard_deviation = np.sqrt(variance)

        dmean_dx, dvariance_dx = self.model.get_prediction_gradients(x)
        dstandard_devidation_dx = dvariance_dx / (2 * standard_deviation)

        mean += self.jitter
        u = - mean / standard_deviation
        pdf = scipy.stats.norm.pdf(0, mean, standard_deviation)
        cdf = scipy.stats.norm.cdf(0, mean, standard_deviation)
        dcdf_dx = - pdf * (dmean_dx + dstandard_devidation_dx * u)

        return cdf*(self.max_value-self.min_value)+self.min_value, dcdf_dx

    @property
    def has_gradients(self):
        return isinstance(self.model, IDifferentiable)
```

```
np.random.seed(10)

import GPy
from GPy.models import GPRegression
from emukit.model_wrappers import GPyModelWrapper


# Preprocess your data
x_init = x_normalizer(df_device.iloc[:, 1:10].values)
y_init = np.transpose([df_device.iloc[:, -2].values])
xc_init = x_normalizer(df_film.iloc[:, 1:-1].values)
yc_init = np.transpose([df_film.iloc[:, -1].values])
X, Y, Xc, Yc = [x_init, y_init, xc_init, yc_init]

Xc2 = x_normalizer(df_previous.iloc[:,0:9].values)
Yc2 = np.transpose([df_previous.iloc[:,-2].values])

input_dim = len(X[0])
ker = GPy.kern.Matern52(input_dim = input_dim, ARD =True)#
ker.lengthscale.constrain_bounded(1e-1, 1)
ker.variance.constrain_bounded(1e-1, 1000.0)

#ker += GPy.kern.Bias(input_dim = input_dim)
model_gpy = GPRegression(X , -Y, ker)#Emukit is a minimization tool; need to make Y negative
model_gpy.Gaussian_noise.variance = 1.5**2
model_gpy.Gaussian_noise.variance.fix()
model_gpy.randomize()
model_gpy.optimize_restarts(num_restarts=20,verbose =False, messages=False)
objective_model = GPyModelWrapper(model_gpy)

input_dim = len(Xc[0])
ker = GPy.kern.RBF(input_dim = input_dim, ARD = True)
ker.lengthscale.constrain_bounded(1e-1, 1)#upper bound set to 1 
ker.variance.constrain_bounded(1e-1, 1000.0) 
yc_offset = 0.5 # constraint acquisition computes the probability of <0
gpy_constraint_model = GPRegression(Xc, -(Yc-yc_offset), ker) #Emukit is a minimization tool; need to make Y negative;
gpy_constraint_model.randomize()
gpy_constraint_model.optimize_restarts(num_restarts=20,verbose =False, messages=False) 
constraint_model1 = GPyModelWrapper(gpy_constraint_model)

input_dim = len(Xc2[0])
ker = GPy.kern.RBF(input_dim = input_dim, ARD =True)#
ker.lengthscale.constrain_bounded(1e-1, 1)#avoid overfitting; use a large lower bound
ker.variance.constrain_bounded(1e-1, 1000.0)
#ker += GPy.kern.White(input_dim = input_dim)
yc2_offset = np.mean(Yc2)  # constraint acquisition computes the probability of <0
gpy_constraint_model2 = GPRegression(Xc2 , -(Yc2-yc2_offset), ker) #Emukit is a minimization tool; need to make Y negative;
gpy_constraint_model2.randomize()
gpy_constraint_model2.optimize_restarts(num_restarts=20,verbose =False, messages=False)
constraint_model2 = GPyModelWrapper(gpy_constraint_model2)
```

reconstraining parameters Mat52.lengthscale
reconstraining parameters Mat52.variance
reconstraining parameters rbf.lengthscale
reconstraining parameters rbf.variance
reconstraining parameters rbf.lengthscale
reconstraining parameters rbf.variance

```
objective_model.model.kern.lengthscale
```

[1mGP_regression.Mat52.lengthscale[0;0m:
Param([0.99999999, 0.99999994, 1.        , 1.        , 1.        ,
       0.64446488, 0.99999998, 0.75916488, 0.48422859])

```

f_obj =  objective_model.model.predict
f_cons1 = constraint_model1.model.predict
f_cons2 = constraint_model2.model.predict

y_pred, y_uncer = f_obj(X)
y_pred = -y_pred[:,-1]
y_uncer = np.sqrt(y_uncer[:,-1])

yc_pred, yc_uncer = f_cons1(Xc)
yc_pred = -yc_pred[:,-1]+yc_offset
yc_uncer = np.sqrt(yc_uncer[:,-1])

yc2_pred, yc2_uncer = f_cons2(Xc2)
yc2_pred = -yc2_pred[:,-1]+yc2_offset
yc2_uncer = np.sqrt(yc2_uncer[:,-1])


from sklearn.metrics import mean_squared_error
fig, axes = plt.subplots(1, 3, figsize=(5.5*3, 4.5))
fs = 18
lims1 = (0, 20)
axes[0].scatter(Y[:,-1], y_pred, alpha = 0.5, c = 'navy', edgecolor = 'navy', label='RSME: 0.2498, R^2: 0.9969, Spearman: 0.9394')
axes[0].errorbar(Y[:,-1], y_pred, yerr = y_uncer, ms = 0, 
             ls = '', capsize = 2, alpha = 0.6,
             color = 'gray', zorder = 0)
axes[0].plot(lims1, lims1, 'k--', alpha=0.75, zorder=0)
rmse_value = np.sqrt(mean_squared_error(Y[:,-1], y_pred))
title = 'GPR for Obj Fcn' + " (RMSE=%.2f" % rmse_value+' [%])'
axes[0].set_xlabel('Ground Truth Efficiency [%]', fontsize = fs)
axes[0].set_ylabel('Prediction Efficiency [%]', fontsize = fs)
axes[0].set_title(title, fontsize = fs)

lims2 = (-.1, 1.1)
axes[1].scatter(Yc[:,-1], yc_pred, alpha = 0.6, edgecolor = 'r', c = 'r')
axes[1].errorbar(Yc[:,-1], yc_pred, yerr = yc_uncer, ms = 0, 
             ls = '', capsize = 2, alpha = 0.6,
             color = 'gray', zorder = 0)

axes[1].plot(lims2, lims2, 'k--', alpha=0.75, zorder=0)
title = 'GPR for Binary Film Quality'
axes[1].set_xlabel('Ground Truth Film Quality [%]', fontsize = fs)
axes[1].set_ylabel('Prediction Film Quality [%]', fontsize = fs)
axes[1].set_title(title, fontsize = fs)


lims3 = (0, 17)
axes[2].scatter(Yc2[:,-1], yc2_pred, alpha = 0.5, c = 'darkorange', edgecolor = 'darkorange')
axes[2].errorbar(Yc2[:,-1], yc2_pred, yerr = yc2_uncer, ms = 0, 
             ls = '', capsize = 2, alpha = 0.6,
             color = 'gray', zorder = 0)
axes[2].plot(lims1, lims1, 'k--', alpha=0.75, zorder=0)
rmse_value = np.sqrt(mean_squared_error(Yc2[:,-1], yc2_pred))
title = 'GPR for Prev Data' + " (RMSE=%.2f" % rmse_value+' [%])'

axes[2].set_xlabel('Ground Truth Efficiency [%]', fontsize = fs)
axes[2].set_ylabel('Prediction Efficiency [%]', fontsize = fs)
axes[2].set_title(title, fontsize = fs)

        
for i in range(len(axes)):
    axes[i].tick_params(direction='in', length=5, width=1, labelsize = fs*.8, grid_alpha = 0.5)
    axes[i].grid(True, linestyle='-.')
plt.subplots_adjust(wspace = 0.4)

plt.show()
# Save the figure
plt.savefig('round1.png', dpi=600)
```

```
from sklearn.metrics import mean_squared_error
from sklearn.metrics import r2_score
from scipy.stats import spearmanr

mse = mean_squared_error
mse_all = mse(Y[:,-1], y_pred)
print ('all rmse: %.4f' % (np.sqrt(mse_all)))

rsquared_all = r2_score(Y[:,-1], y_pred)
print ('all R^2: %.4f' % (rsquared_all))

sprman_all = spearmanr(Y[:,-1], y_pred)
print ('all spearman: %.4f' % (sprman_all[0]))
```

all rmse: 0.2498
all R^2: 0.9969
all spearman: 0.9394

# Start the First Run of the Batch-mode Bayesian Optimization

```
import numpy as np
## Expeceted Improvement (EI)
#acquisition = ExpectedImprovement(objective_model, jitter=.1)
## Lower Confidence Bound (LCB)
acquisition = NegativeLowerConfidenceBound(objective_model, beta = 1)

# fully integreated acquisition
#acquisition_generator = lambda m: ExpectedImprovement(m, jitter=.1)
# acquisition_generator = lambda m: NegativeLowerConfidenceBound(m, beta = 1)
# acquisition_integrated = IntegratedHyperParameterAcquisition(objective_model, acquisition_generator)
# acquisition = acquisition_integrated

# Make loop and collect points
bayesopt_cons_pr = ProbabilisticConstraintBayesianOptimizationLoop2(model_objective=objective_model, 
                                                          space=parameter_space, 
                                                          acquisition=acquisition,
                                                          model_constraint1=constraint_model1,
                                                          model_constraint2=constraint_model2,
                                                          batch_size = 22)#batchsize>20 to account for duplication
