Repository: Boxue2023/Perovskite

# Perovskite

This repository contains the code associated with the Bayesian Optimization approach of Perovskite solar cell efficiency, as applied in the "Combining Machine Learning, Component Screening and Molecular Engineering for the Design of High-Performance and Stable Inverted Perovskite Solar Cells" project. The code is provided "as-is".
Each Jupyter Notebook corresponds to an individual batch.

### Conda environment

To set up the conda environment:

```
conda env create -f environment.yml
```

File: batch2.ipynb
```
import pandas as pd
import numpy as np
import matplotlib.pyplot as plt
import seaborn as sns
from emukit.core import ParameterSpace, ContinuousParameter, DiscreteParameter
from emukit.core.initial_designs.random_design import RandomDesign
from emukit.core.initial_designs.latin_design import LatinDesign
from emukit.model_wrappers import GPyModelWrapper
from emukit.bayesian_optimization.acquisitions import ExpectedImprovement, \
    NegativeLowerConfidenceBound, MaxValueEntropySearch
from emukit.core.initial_designs.random_design import RandomDesign
from emukit.core.initial_designs.latin_design import LatinDesign

from utils import x_scaler, x_descaler, define_parameter_space, get_rbf_kernel, \
    get_gpr_model, get_matern52_kernel, generate_visualization_efficiency_vs_ml_conditions, \
    generate_contour_plot, generate_visualization_process_conditions, compute_group_means
from utils import ScaledProbabilityOfFeasibility, ProbabilisticConstraintBayesianOptimizationLoop2

np.random.seed(10)
```

```
# Assuming your data is in an Excel file named 'your_data.xlsx'.
file_path = './main_data.xlsx'

df_film1 = pd.read_excel(file_path, sheet_name='2022_07_15_film')
df_film2 = pd.read_excel(file_path, sheet_name='2022_07_21_film-new')
df_film3 = pd.read_excel(file_path, sheet_name='2023_08_07_film')

df_film = pd.concat([df_film1, df_film2, df_film3], ignore_index = True)

# Renaming the columns
df_film.columns = ['Condition', 'NMP (mL)', 'DMF (mL)', 'DMSO (mL)', 
                   'Perovskite concentration (M)',  'Annealing temperature (℃)', 
                   'Vacuum Pressure (Pa)', 'Vacuum Pressure time (s)', 'Temperature (℃)', 
                   'Humidity (%)', 'Success or Fail']

# Filter the successful conditions
success_conditions = df_film[df_film['Success or Fail'] == 1]['Condition'].values

# Display the DataFrame
df_film
```

    Condition  NMP (mL)  DMF (mL)  DMSO (mL)  Perovskite concentration (M)  \
0           1         0     100.0          0                          0.80   
1           2       100       0.0          0                          1.30   
2           3         0       0.0        100                          1.20   
3           4        15      85.0          0                          1.40   
4           5         0      15.0         85                          1.10   
5           6        15      85.0          0                          1.50   
6           7         0      85.0         15                          1.65   
7           8        85       0.0         15                          1.70   
8           9        15       0.0         85                          1.15   
9          10        70      30.0          0                          1.25   
10         11         0      30.0         70                          1.30   
11         12        30      70.0          0                          1.35   
12         13         0      70.0         30                          1.10   
13         14        70       0.0         30                          1.00   
14         15        30       0.0         70                          1.05   
15         16         0      45.0         55                          1.10   
16         17        55      45.0          0                          1.00   
17         18        45      55.0          0                          1.20   
18         19         0      55.0         45                          1.00   
19         20        55       0.0         45                          1.15   
20         21         0      85.0         10                          1.70   
21         22         5      85.0          5                          1.60   
22         23         0      85.0         10                          1.70   
23         24         0      85.0         10                          1.60   
24         25         0      85.0         10                          1.50   
25         26        35      25.0         90                          1.30   
26         27         0      85.0         10                          1.70   
27         28        45      55.0          5                          1.30   
28         29         0      85.0         10                          1.50   
29         30        10      20.0         95                          1.20   
30         31         0      85.0         10                          1.60   
31         32         0      85.0         10                          1.70   
32         33         0      85.0         10                          1.70   
33         34         0      85.0         10                          1.50   
34         35         0      85.0         10                          1.60   
35         36         0      85.0         10                          1.70   
36         37        15      20.0         95                          1.10   
37         38         0      85.0         10                          1.60   
38         39        40      20.0         95                          1.20   
39         40         0      85.0         10                          1.60   
40         41         0      90.0         10                          1.50   
41         42         5      55.0          5                          1.50   
42         43         0      55.0          5                          1.50   
43         44         0      85.0         10                          1.50   
44         45         0      85.0         10                          1.50   
45         46         0      85.0         15                          1.50   
46         47         0      90.0         10                          1.50   
47         48         0      85.0         10                          1.40   
48         49         0      90.0         10                          1.40   
49         50         0      90.0         10                          1.50   
50         51         0      85.0         15                          1.40   
51         52         0      85.0         10                          1.50   
52         53         0      90.0         10                          1.40   
53         54         0      80.0         10                          1.50   
54         55         0      90.0         10                          1.40   
55         56         0      80.0         10                          1.50   
56         57         0      85.0         10                          1.40   
57         58         0      85.0         15                          1.50   
58         59         0      85.0         10                          1.60   
59         60         0      80.0         10                          1.40   

    Annealing temperature (℃)  Vacuum Pressure (Pa)  Vacuum Pressure time (s)  \
0                         110                   200                        20   
1                         100                   250                        25   
2                         115                   100                        20   
3                         125                   100                        15   
4                         135                   120                        17   
5                         145                   100                        15   
6                         155                    50                        15   
7                         105                   200                        15   
8                         115                   100                        20   
9                         120                   100                         5   
10                        130                    80                        35   
11                        135                   200                        18   
12                        140                   210                        20   
13                        155                   160                        24   
14                        110                   320                        35   
15                        120                   400                        40   
16                        125                    70                        45   
17                        115                   150                        47   
18                        145                   180                        50   
19                        105                   230                        55   
20                        125                    20                        25   
21                        120                    30                        25   
22                        125                    20                        23   
23                        115                    30                        23   
24                        110                    20                        21   
25                        110                    20                        11   
26                        125                    30                        17   
27                        100                    20                        33   
28                        100                    50                        21   
29                        110                    20                         7   
30                        120                    20                        23   
31                        120                    20                        21   
32                        120                    20                        17   
33                        110                    30                        23   
34                        110                    20                        23   
35                        120                    20                        25   
36                        110                    30                        15   
37                        120                    20                        25   
38                        115                    20                        15   
39                        115                    30                        21   
40                        130                    20                        21   
41                        125                    30                        29   
42                        125                    30                        29   
43                        130                    20                        21   
44                        130                    20                        23   
45                        125                    20                        17   
46                        125                    20                        21   
47                        125                    20                        21   
48                        130                    20                        19   
49                        125                    20                        19   
50                        125                    20                        21   
51                        125                    20                        21   
52                        125                    20                        21   
53                        135                    20                        21   
54                        130                    20                        21   
55                        125                    20                        21   
56                        130                    20                        21   
57                        130                    20                        21   
58                        130                    20                        21   
59                        125                    20                        21   

    Temperature (℃)  Humidity (%)  Success or Fail  
0                25            30                0  
1                25            30                1  
2                25            30                0  
3                25            30                1  
4                25            30                1  
5                25            30                1  
6                25            30                1  
7                25            30                1  
8                25            30                0  
9                25            30                0  
10               25            30                1  
11               25            30                1  
12               25            30                0  
13               25            30                0  
14               25            30                0  
15               25            30                0  
16               25            30                1  
17               25            30                1  
18               25            30                0  
19               25            30                0  
20               25            30                1  
21               25            30                1  
22               25            30                1  
23               25            30                1  
24               25            30                1  
25               25            30                1  
26               25            30                1  
27               25            30                1  
28               25            30                1  
29               25            30                1  
30               25            30                1  
31               25            30                1  
32               25            30                1  
33               25            30                1  
34               25            30                1  
35               25            30                1  
36               25            30                1  
37               25            30                1  
38               25            30                1  
39               25            30                1  
40               25            30                1  
41               25            30                1  
42               25            30                1  
43               25            30                1  
44               25            30                1  
45               25            30                1  
46               25            30                1  
47               25            30                1  
48               25            30                1  
49               25            30                1  
50               25            30                1  
51               25            30                1  
52               25            30                1  
53               25            30                1  
54               25            30                1  
55               25            30                1  
56               25            30                1  
57               25            30                1  
58               25            30                1  
59               25            30                1

```
# Assuming your data is in an Excel file named 'your_data.xlsx'.
file_path = './main_data.xlsx'

df_device1 = pd.read_excel(file_path, sheet_name='2022_07_15_device')
df_device2 = pd.read_excel(file_path, sheet_name='2022_07_21_device-new')
df_device3 = pd.read_excel(file_path, sheet_name='2023_08_07_device')

df_device = pd.concat([df_device1, df_device2, df_device3], ignore_index = True)

df_device.columns = ['Condition', 'NMP (mL)', 'DMF (mL)', 'DMSO (mL)', 
                     'Perovskite concentration (M)', 'Annealing temperature (℃)', 
                     'Vacuum Pressure (Pa)', 'Vacuum Pressure time (s)', 
                     'Temperature (℃)', 'Humidity (%)', 'Voc(V)', 'FF(%)', 
                     'Eff(%)', 'Jsc(mA/cm^2)']

# Filter data based on success_conditions
success_conditions = [2, 4, 5, 6, 7, 8, 11, 12, 17, 18] + list(range(21,61))

df_device = df_device.sort_values(by=list(df_device.iloc[:,[0,-1]].columns))
df_device = df_device[df_device['Condition'].isin(success_conditions)]

# take the mean of the measurements
df_device = compute_group_means(df_device)

# Display the DataFrame
df_device
```

    Condition  NMP (mL)  DMF (mL)  DMSO (mL)  Perovskite concentration (M)  \
0           2       100       0.0          0                          1.30   
1           4        15      85.0          0                          1.40   
2           5         0      15.0         85                          1.10   
3           6        15      85.0          0                          1.50   
4           7         0      85.0         15                          1.65   
5           8        85       0.0         15                          1.70   
6          11         0      30.0         70                          1.30   
7          12        30      70.0          0                          1.35   
8          17        55      45.0          0                          1.00   
9          18        45      55.0          0                          1.20   
10         21         0      85.0         10                          1.70   
11         22         5      85.0          5                          1.60   
12         23         0      85.0         10                          1.70   
13         24         0      85.0         10                          1.60   
14         25         0      85.0         10                          1.50   
15         26        35      25.0         90                          1.30   
16         27         0      85.0         10                          1.70   
17         28        45      55.0          5                          1.30   
18         29         0      85.0         10                          1.50   
19         30        10      20.0         95                          1.20   
20         31         0      85.0         10                          1.60   
21         32         0      85.0         10                          1.70   
22         33         0      85.0         10                          1.70   
23         34         0      85.0         10                          1.50   
24         35         0      85.0         10                          1.60   
25         36         0      85.0         10                          1.70   
26         37        15      20.0         95                          1.10   
27         38         0      85.0         10                          1.60   
28         39        40      20.0         95                          1.20   
29         40         0      85.0         10                          1.60   
30         41         0      90.0         10                          1.50   
31         42         5      55.0          5                          1.50   
32         43         0      55.0          5                          1.50   
33         44         0      85.0         10                          1.50   
34         45         0      85.0         10                          1.50   
35         46         0      85.0         15                          1.50   
36         47         0      90.0         10                          1.50   
37         48         0      85.0         10                          1.40   
38         49         0      90.0         10                          1.40   
39         50         0      90.0         10                          1.50   
40         51         0      85.0         15                          1.40   
41         52         0      85.0         10                          1.50   
42         53         0      90.0         10                          1.40   
43         54         0      80.0         10                          1.50   
44         55         0      90.0         10                          1.40   
45         56         0      80.0         10                          1.50   
46         57         0      85.0         10                          1.40   
47         58         0      85.0         15                          1.50   
48         59         0      85.0         10                          1.60   
49         60         0      80.0         10                          1.40   

    Annealing temperature (℃)  Vacuum Pressure (Pa)  Vacuum Pressure time (s)  \
0                         100                   250                        25   
1                         125                   100                        15   
2                         135                   120                        17   
3                         145                   100                        15   
4                         155                    50                        15   
5                         105                   200                        15   
6                         130                    80                        35   
7                         135                   200                        18   
8                         125                    70                        45   
9                         115                   270                        47   
10                        125                    20                        25   
11                        120                    30                        25   
12                        125                    20                        23   
13                        115                    30                        23   
14                        110                    20                        21   
15                        110                    20                        11   
16                        125                    30                        17   
17                        100                    20                        33   
18                        100                    50                        21   
19                        110                    20                         7   
20                        120                    20                        23   
21                        120                    20                        21   
22                        120                    20                        17   
23                        110                    30                        23   
24                        110                    20                        23   
25                        120                    20                        25   
26                        110                    30                        15   
27                        120                    20                        25   
28                        115                    20                        15   
29                        115                    30                        21   
30                        130                    20                        21   
31                        125                    30                        29   
32                        125                    30                        29   
33                        130                    20                        21   
34                        130                    20                        23   
35                        125                    20                        17   
36                        125                    20                        21   
37                        125                    20                        21   
38                        130                    20                        19   
39                        125                    20                        19   
40                        125                    20                        21   
41                        125                    20                        21   
42                        125                    20                        21   
43                        135                    20                        21   
44                        130                    20                        21   
45                        125                    20                        21   
46                        130                    20                        21   
47                        130                    20                        21   
48                        130                    20                        21   
49                        125                    20                        21   

    Temperature (℃)  Humidity (%)    Voc(V)      FF(%)     Eff(%)  \
0                25            30  0.990840  68.372500  15.208100   
1                25            30  0.927814  72.167550  17.584025   
2                25            30  1.012060  73.626850  18.687275   
3                25            30  0.917055  64.097075  14.670875   
4                25            30  1.050000  76.610175  20.064050   
5                25            30  1.050000  65.892725  15.399400   
6                25            30  1.000000  71.424875  18.216725   
7                25            30  0.930592  39.721275   7.814825   
8                25            30  0.884523  61.404125  13.864700   
9                25            30  0.974575  62.769775  10.863735   
10               25            30  1.091960  75.447925  21.300375   
11               25            30  1.120020  74.500150  20.856950   
12               25            30  1.103340  78.934350  22.149000   
13               25            30  1.133840  77.090700  21.797175   
14               25            30  1.129330  78.682800  22.376900   
15               25            30  0.900000  77.897350  17.625225   
16               25            30  1.080000  75.767350  21.053750   
17               25            30  1.100000  72.421000  17.976525   
18               25            30  1.100000  72.856550  18.656325   
19               25            30  1.100000  68.261900  16.808475   
20               25            30  1.100000  75.442900  20.939725   
21               25            30  1.111220  78.675300  22.625400   
22               25            30  1.100670  76.303050  21.315400   
23               25            30  1.108090  74.013200  20.750150   
24               25            30  1.100000  75.751375  20.512175   
25               25            30  1.134170  76.125175  21.493500   
26               25            30  1.050000  67.579400  16.706475   
27               25            30  1.108480  77.362900  21.844975   
28               25            30  1.050000  70.600750  16.088050   
29               25            30  1.100000  76.620200  21.441425   
30               25            30  1.137050  79.577725  22.976725   
31               25            30  1.132850  75.554325  21.599950   
32               25            30  1.133840  77.897525  21.916150   
33               25            30  1.136820  81.392000  23.886400   
34               25            30  1.140130  81.677775  24.116775   
35               25            30  1.153450  82.987825  24.610300   
36               25            30  1.129330  81.496550  23.708200   
37               25            30  1.164030  82.507100  24.431250   
38               25            30  1.157840  81.710250  23.677150   
39               25            30  1.162340  82.210875  24.281750   
40               25            30  1.163450  81.736700  24.268400   
41               25            30  1.162340  82.971000  24.667275   
42               25            30  1.155670  81.807775  24.177175   
43               25            30  1.159120  82.793600  24.543775   
44               25            30  1.150670  81.589400  24.118100   
45               25            30  1.153030  82.338200  24.496675   
46               25            30  1.153720  82.386775  24.253275   
47               25            30  1.172310  82.856500  24.669825   
48               25            30  1.169970  82.296550  24.553675   
49               25            30  1.152480  82.171400  24.203000   

    Jsc(mA/cm^2)  
0      24.929150  
1      25.371675  
2      25.437650  
3      25.018525  
4      25.129866  
5      23.619785  
6      25.224007  
7      24.626475  
8      24.951775  
9      23.247075  
10     25.473925  
11     25.404325  
12     25.409575  
13     25.183525  
14     25.248100  
15     24.145101  
16     25.412757  
17     22.565809  
18     23.276108  
19     22.638996  
20     25.040514  
21     25.505325  
22     25.242300  
23     25.754949  
24     24.576400  
25     25.376675  
26     23.010067  
27     25.853703  
28     21.451162  
29     25.470786  
30     25.507625  
31     25.395650  
32     25.142525  
33     25.710525  
34     25.805200  
35     25.501725  
36     25.446050  
37     25.525050  
38     25.307725  
39     25.445000  
40     25.401900  
41     25.457775  
42     25.389425  
43     25.460700  
44     25.360025  
45     25.462925  
46     25.371025  
47     25.423625  
48     25.483550  
49     25.360950

```
print(len(df_device))
```

50

```
# Load the dataset
df_previous = pd.read_excel("./preliminary_data.xlsx")

# Change the column names
df_previous.columns = [
    '',
    'NMP (mL)',
    'DMF (mL)',
    'DMSO (mL)',
    'Perovskite concentration (M)',
    'Annealing temperature (℃)',
    'Vacuum Pressure (Pa)',
    'Vacuum Pressure time (s)',
    'Temperature (℃)',
    'Humidity (%)',
    'Voc(V)',
    'FF(%)',
    'Eff(%)',
    'Jsc(mA/cm^2)'
]

# Remove the first column
df_previous = df_previous.iloc[:, 1:]

#df_previous
```

```
NMP_options = np.arange(0,101,5) 
DMF_options = np.arange(0,101,5)
DMSO_options = np.arange(0,101,5)
PC_options = np.arange(0.8,1.81,0.1)
AT_options = np.arange(100,161,5)
VP_options = np.arange(20,401,10)
VT_options = np.arange(5,56,2)

# total number of conditions in search space
print(len(NMP_options) * len(DMF_options) * len(DMSO_options) * len(PC_options) * len(AT_options)
     * len(VP_options) * len(VT_options))

# needed for scaling
descaled_search_space = [NMP_options, DMF_options,
DMSO_options, PC_options,
AT_options, VP_options,
VT_options]
```

1342863522

```
parameter_space = define_parameter_space(NMP_options, DMF_options, DMSO_options, PC_options, AT_options, \
                                         VP_options, VT_options)
```

```
# Preprocess your data
x_init = x_scaler(df_device.iloc[:, 1:8].values, descaled_search_space)
y_init = np.transpose([df_device.iloc[:, -2].values])
xc_init = x_scaler(df_film.iloc[:, 1:-3].values, descaled_search_space)
yc_init = np.transpose([df_film.iloc[:, -1].values])
X, Y, Xc, Yc = [x_init, y_init, xc_init, yc_init]

Xc2 = x_scaler(df_previous.iloc[:,0:7].values, descaled_search_space)
Yc2 = np.transpose([df_previous.iloc[:,-2].values])

# get objective model
input_dim = len(X[0])
ker = get_matern52_kernel(input_dim)
model_gpy = get_gpr_model(X, Y, ker, set_noise=True)
objective_model = GPyModelWrapper(model_gpy)

# get constraint model 1
input_dim_c = len(Xc[0])
ker_c = get_rbf_kernel(input_dim_c)
yc_offset = 0.5 # constraint acquisition computes the probability of < 0
gpy_constraint_model = get_gpr_model(Xc, Yc-yc_offset, ker_c) 
constraint_model1 = GPyModelWrapper(gpy_constraint_model)

# get_constraint_model 2
input_dim_c2 = len(Xc2[0])
ker_c2 = get_rbf_kernel(input_dim_c2)
yc2_offset = np.mean(Yc2)  # constraint acquisition computes the probability of < 0
gpy_constraint_model2 = get_gpr_model(Xc2, Yc2-yc2_offset, ker_c2) 
constraint_model2 = GPyModelWrapper(gpy_constraint_model2)
```

reconstraining parameters Mat52.lengthscale
reconstraining parameters Mat52.variance
reconstraining parameters rbf.lengthscale
reconstraining parameters rbf.variance
reconstraining parameters rbf.lengthscale
reconstraining parameters rbf.variance

```
#visualize the distribution of the initial batch across the search space
generate_visualization_process_conditions(df_film.iloc[:, 1:8], descaled_search_space, 'batch3')
```

```
objective_model.model.kern.lengthscale
```

[1mGP_regression.Mat52.lengthscale[0;0m:
Param([0.99999997, 0.99999999, 0.99999999, 1.        , 1.        ,
       0.58860077, 0.99999999])

# Start the Third Run of the Batch-mode Bayesian Optimization

```
## Expeceted Improvement (EI)
#acquisition = ExpectedImprovement(objective_model, jitter=.1)
## Lower Confidence Bound (LCB)
acquisition = NegativeLowerConfidenceBound(objective_model, beta = 1)
## Max value entropy search
#acquisition = MaxValueEntropySearch(objective_model, parameter_space, 100)

# Make loop and collect points
bayesopt_cons_pr = ProbabilisticConstraintBayesianOptimizationLoop2(model_objective=objective_model, 
                                                          space=parameter_space, 
                                                          acquisition=acquisition,
                                                          model_constraint1=constraint_model1,
                                                          model_constraint2=constraint_model2,
                                                          batch_size=120) # take 120 since there will be duplicates

X_new = bayesopt_cons_pr.candidate_point_calculator.compute_next_points(bayesopt_cons_pr.loop_state)
X_new = x_descaler(X_new, descaled_search_space)

f_obj =  objective_model.model.predict       
f_cons1 = constraint_model1.model.predict
f_cons2 = constraint_model2.model.predict

f_cons_acq = bayesopt_cons_pr.candidate_point_calculator.acquisition.acquisition.evaluate
f_raw_acq = bayesopt_cons_pr.candidate_point_calculator.acquisition.acquisition.acquisition_1.evaluate
f_cons_pr = bayesopt_cons_pr.candidate_point_calculator.acquisition.acquisition.acquisition_2.evaluate

print('total condition no.:', len(Xc))
print('total device no.:', len(bayesopt_cons_pr.loop_state.Y))
print('maximum Y (PCE [%]): ', -np.min(np.transpose(np.round(bayesopt_cons_pr.loop_state.Y, 2))))
```

total condition no.: 60
total device no.: 50
maximum Y (PCE [%]):  24.67

```
df_Xnew = pd.DataFrame(X_new, columns = df_film.columns[1:8])
print(len(df_Xnew))
df_Xnew = df_Xnew.drop_duplicates(keep='first')
df_Xnew = df_Xnew[~df_Xnew.apply(tuple, axis=1).isin(df_film[df_film.columns[1:8]].apply(tuple, axis=1))]
print('total sample no.:', len(df_Xnew))

#downsample to 20 experiments
df_Xnew = df_Xnew[:20]
```

120
total sample no.: 22

```
df_Xnew.reset_index(inplace=True)
df_Xnew.set_index(np.array(df_Xnew.index) + 61, inplace=True)
#df_Xnew.index = df_Xnew.index.apply(lambda x: x + 41)
df_Xnew = df_Xnew[[column for column in df_Xnew.columns if column != 'level_0' and column != 'index']]
```

```
df_Xnew.to_excel('experiments_batch3.xlsx')
```

```
X_new = x_scaler(df_Xnew.values, descaled_search_space)

y_pred_new, y_uncer_new = f_obj(X_new)
y_pred_new = -y_pred_new
y_uncer_new = np.sqrt(y_uncer_new)

acq_produc = f_cons_acq(X_new)
acq_fcn = f_raw_acq(X_new)
acq_cons = f_cons_pr(X_new)
```

# Quick histogram visualization of the newly suggested process conditions

```
generate_visualization_process_conditions(df_Xnew, descaled_search_space, 'sampled_batch3')
```

# Visualisation of Efficiency vs ML conditions, and Acquisition¶

```
from emukit.core.initial_designs import RandomDesign

f_obj =  objective_model.model.predict       

generate_visualization_efficiency_vs_ml_conditions(X_new, Xc, df_device, df_film, f_obj, \
                                                   acq_fcn, acq_cons, acq_produc, descaled_search_space, xlim=85)
```

```
design = RandomDesign(parameter_space)
x_sampled = design.get_samples(500)
x_columns = df_device.iloc[:,1 :10].columns

for i in range(0, input_dim, 1):
    for j in range(0, input_dim-i-1, 1):
        if i != j:
            generate_contour_plot(i, j, x_sampled, f_obj, x_descaler, x_columns, descaled_search_space)
```

```

```
