Repository: Boxue2023/Perovskite

# Perovskite

This repository contains the code associated with the Bayesian Optimization approach of Perovskite solar cell efficiency, as applied in the "Combining Machine Learning, Component Screening and Molecular Engineering for the Design of High-Performance and Stable Inverted Perovskite Solar Cells" project. The code is provided "as-is".
Each Jupyter Notebook corresponds to an individual batch.

### Conda environment

To set up the conda environment:

```
conda env create -f environment.yml
```

File: batch4_new.ipynb
```
import pandas as pd
import numpy as np
import matplotlib.pyplot as plt
import seaborn as sns
from emukit.core import ParameterSpace, ContinuousParameter, DiscreteParameter
from emukit.core.initial_designs.random_design import RandomDesign
from emukit.core.initial_designs.latin_design import LatinDesign
from emukit.model_wrappers import GPyModelWrapper
from emukit.bayesian_optimization.acquisitions import ExpectedImprovement, \
    NegativeLowerConfidenceBound, MaxValueEntropySearch
from emukit.core.initial_designs.random_design import RandomDesign
from emukit.core.initial_designs.latin_design import LatinDesign

from utils import x_scaler, x_descaler, define_parameter_space, get_rbf_kernel, \
    get_gpr_model, get_matern52_kernel, generate_visualization_efficiency_vs_ml_conditions, \
    generate_contour_plot, generate_visualization_process_conditions, compute_group_means
from utils import ScaledProbabilityOfFeasibility, ProbabilisticConstraintBayesianOptimizationLoop2

np.random.seed(10)
```

```
# Assuming your data is in an Excel file named 'your_data.xlsx'.
file_path = './main_data.xlsx'

df_film1 = pd.read_excel(file_path, sheet_name='2022_07_15_film')
df_film2 = pd.read_excel(file_path, sheet_name='2022_07_21_film-new')
df_film3 = pd.read_excel(file_path, sheet_name='2023_08_07_film')
df_film4 = pd.read_excel(file_path, sheet_name='2023_09_30_film')

df_film = pd.concat([df_film1, df_film2, df_film3, df_film4], ignore_index = True)

# Renaming the columns
df_film.columns = ['Condition', 'NMP (mL)', 'DMF (mL)', 'DMSO (mL)', 
                   'Perovskite concentration (M)',  'Annealing temperature (℃)', 
                   'Vacuum Pressure (Pa)', 'Vacuum Pressure time (s)', 'Temperature (℃)', 
                   'Humidity (%)', 'Success or Fail']

# Filter the successful conditions
success_conditions = df_film[df_film['Success or Fail'] == 1]['Condition'].values

# Display the DataFrame
df_film
```

    Condition  NMP (mL)  DMF (mL)  DMSO (mL)  Perovskite concentration (M)  \
0           1         0     100.0          0                           0.8   
1           2       100       0.0          0                           1.3   
2           3         0       0.0        100                           1.2   
3           4        15      85.0          0                           1.4   
4           5         0      15.0         85                           1.1   
..        ...       ...       ...        ...                           ...   
75         76         0      80.0         15                           1.4   
76         77         0      85.0         10                           1.4   
77         78         0      85.0         10                           1.3   
78         79         0      85.0         10                           1.3   
79         80         0      85.0         15                           1.4   

    Annealing temperature (℃)  Vacuum Pressure (Pa)  Vacuum Pressure time (s)  \
0                         110                   200                        20   
1                         100                   250                        25   
2                         115                   100                        20   
3                         125                   100                        15   
4                         135                   120                        17   
..                        ...                   ...                       ...   
75                        135                    20                        19   
76                        135                    20                        19   
77                        135                    20                        21   
78                        130                    20                        19   
79                        130                    20                        19   

    Temperature (℃)  Humidity (%)  Success or Fail  
0                25            30                0  
1                25            30                1  
2                25            30                0  
3                25            30                1  
4                25            30                1  
..              ...           ...              ...  
75               25            30                1  
76               25            30                1  
77               25            30                1  
78               25            30                1  
79               25            30                1  

[80 rows x 11 columns]

```
# Assuming your data is in an Excel file named 'your_data.xlsx'.
file_path = './main_data.xlsx'

df_device1 = pd.read_excel(file_path, sheet_name='2022_07_15_device')
df_device2 = pd.read_excel(file_path, sheet_name='2022_07_21_device-new')
df_device3 = pd.read_excel(file_path, sheet_name='2023_08_07_device')
df_device4 = pd.read_excel(file_path, sheet_name='2023_09_30_device')

df_device = pd.concat([df_device1, df_device2, df_device3, df_device4], ignore_index = True)

df_device.columns = ['Condition', 'NMP (mL)', 'DMF (mL)', 'DMSO (mL)', 
                     'Perovskite concentration (M)', 'Annealing temperature (℃)', 
                     'Vacuum Pressure (Pa)', 'Vacuum Pressure time (s)', 
                     'Temperature (℃)', 'Humidity (%)', 'Voc(V)', 'FF(%)', 
                     'Eff(%)', 'Jsc(mA/cm^2)']

# Filter data based on success_conditions
success_conditions = [2, 4, 5, 6, 7, 8, 11, 12, 17, 18] + list(range(21,81))

df_device = df_device.sort_values(by=list(df_device.iloc[:,[0,-1]].columns))
df_device = df_device[df_device['Condition'].isin(success_conditions)]

# take the mean of the measurements
df_device = compute_group_means(df_device)

# Display the DataFrame
df_device
```

    Condition  NMP (mL)  DMF (mL)  DMSO (mL)  Perovskite concentration (M)  \
0           2       100       0.0          0                          1.30   
1           4        15      85.0          0                          1.40   
2           5         0      15.0         85                          1.10   
3           6        15      85.0          0                          1.50   
4           7         0      85.0         15                          1.65   
..        ...       ...       ...        ...                           ...   
65         76         0      80.0         15                          1.40   
66         77         0      85.0         10                          1.40   
67         78         0      85.0         10                          1.30   
68         79         0      85.0         10                          1.30   
69         80         0      85.0         15                          1.40   

    Annealing temperature (℃)  Vacuum Pressure (Pa)  Vacuum Pressure time (s)  \
0                         100                   250                        25   
1                         125                   100                        15   
2                         135                   120                        17   
3                         145                   100                        15   
4                         155                    50                        15   
..                        ...                   ...                       ...   
65                        135                    20                        19   
66                        135                    20                        19   
67                        135                    20                        21   
68                        130                    20                        19   
69                        130                    20                        19   

    Temperature (℃)  Humidity (%)    Voc(V)      FF(%)     Eff(%)  \
0                25            30  0.990840  68.372500  15.208100   
1                25            30  0.927814  72.167550  17.584025   
2                25            30  1.012060  73.626850  18.687275   
3                25            30  0.917055  64.097075  14.670875   
4                25            30  1.050000  76.610175  20.064050   
..              ...           ...       ...        ...        ...   
65               25            30  1.164030  84.395550  24.918525   
66               25            30  1.173840  82.585100  24.416150   
67               25            30  1.160670  81.291750  23.989100   
68               25            30  1.180980  82.032000  24.520300   
69               25            30  1.177840  83.198475  24.594075   

    Jsc(mA/cm^2)  
0      24.929150  
1      25.371675  
2      25.437650  
3      25.018525  
4      25.129866  
..           ...  
65     25.538450  
66     25.242525  
67     25.404525  
68     25.593600  
69     25.269525  

[70 rows x 14 columns]

```
print(len(df_device))
```

70

```
# Load the dataset
df_previous = pd.read_excel("./preliminary_data.xlsx")

# Change the column names
df_previous.columns = [
    '',
    'NMP (mL)',
    'DMF (mL)',
    'DMSO (mL)',
    'Perovskite concentration (M)',
    'Annealing temperature (℃)',
    'Vacuum Pressure (Pa)',
    'Vacuum Pressure time (s)',
    'Temperature (℃)',
    'Humidity (%)',
    'Voc(V)',
    'FF(%)',
    'Eff(%)',
    'Jsc(mA/cm^2)'
]

# Remove the first column
df_previous = df_previous.iloc[:, 1:]

#df_previous
```

```
NMP_options = np.arange(0,101,5) 
DMF_options = np.arange(0,101,5)
DMSO_options = np.arange(0,101,5)
PC_options = np.arange(0.8,1.81,0.1)
AT_options = np.arange(100,161,5)
VP_options = np.arange(20,401,10)
VT_options = np.arange(5,56,2)

# total number of conditions in search space
print(len(NMP_options) * len(DMF_options) * len(DMSO_options) * len(PC_options) * len(AT_options)
     * len(VP_options) * len(VT_options))

# needed for scaling
descaled_search_space = [NMP_options, DMF_options,
DMSO_options, PC_options,
AT_options, VP_options,
VT_options]
```

1342863522

```
parameter_space = define_parameter_space(NMP_options, DMF_options, DMSO_options, PC_options, AT_options, \
                                         VP_options, VT_options)
```

```
# Preprocess your data
x_init = x_scaler(df_device.iloc[:, 1:8].values, descaled_search_space)
y_init = np.transpose([df_device.iloc[:, -2].values])
xc_init = x_scaler(df_film.iloc[:, 1:-3].values, descaled_search_space)
yc_init = np.transpose([df_film.iloc[:, -1].values])
X, Y, Xc, Yc = [x_init, y_init, xc_init, yc_init]

Xc2 = x_scaler(df_previous.iloc[:,0:7].values, descaled_search_space)
Yc2 = np.transpose([df_previous.iloc[:,-2].values])

# get objective model
input_dim = len(X[0])
ker = get_matern52_kernel(input_dim)
model_gpy = get_gpr_model(X, Y, ker, set_noise=True)
objective_model = GPyModelWrapper(model_gpy)

# get constraint model 1
input_dim_c = len(Xc[0])
ker_c = get_rbf_kernel(input_dim_c)
yc_offset = 0.5 # constraint acquisition computes the probability of < 0
gpy_constraint_model = get_gpr_model(Xc, Yc-yc_offset, ker_c) 
constraint_model1 = GPyModelWrapper(gpy_constraint_model)

# get_constraint_model 2
input_dim_c2 = len(Xc2[0])
ker_c2 = get_rbf_kernel(input_dim_c2)
yc2_offset = np.mean(Yc2)  # constraint acquisition computes the probability of < 0
gpy_constraint_model2 = get_gpr_model(Xc2, Yc2-yc2_offset, ker_c2) 
constraint_model2 = GPyModelWrapper(gpy_constraint_model2)
```

reconstraining parameters Mat52.lengthscale
reconstraining parameters Mat52.variance
reconstraining parameters rbf.lengthscale
reconstraining parameters rbf.variance
reconstraining parameters rbf.lengthscale
reconstraining parameters rbf.variance

```
#visualize the distribution of the initial batch across the search space
generate_visualization_process_conditions(df_film.iloc[:, 1:8], 4, descaled_search_space)
```

```
objective_model.model.kern.lengthscale
```

[1mGP_regression.Mat52.lengthscale[0;0m:
Param([1.        , 1.        , 0.99999992, 0.99999999, 1.        ,
       0.57734312, 0.99999999])

# Start the Fourth Run of the Batch-mode Bayesian Optimization

```
## Expeceted Improvement (EI)
#acquisition = ExpectedImprovement(objective_model, jitter=.1)
## Lower Confidence Bound (LCB)
acquisition = NegativeLowerConfidenceBound(objective_model, beta = 1)
## Max value entropy search
#acquisition = MaxValueEntropySearch(objective_model, parameter_space, 100)

# Make loop and collect points
bayesopt_cons_pr = ProbabilisticConstraintBayesianOptimizationLoop2(model_objective=objective_model, 
                                                          space=parameter_space, 
                                                          acquisition=acquisition,
                                                          model_constraint1=constraint_model1,
                                                          model_constraint2=constraint_model2,
                                                          batch_size=120) # take 120 since there will be duplicates

X_new = bayesopt_cons_pr.candidate_point_calculator.compute_next_points(bayesopt_cons_pr.loop_state)
X_new = x_descaler(X_new, descaled_search_space)

f_obj =  objective_model.model.predict       
f_cons1 = constraint_model1.model.predict
f_cons2 = constraint_model2.model.predict

f_cons_acq = bayesopt_cons_pr.candidate_point_calculator.acquisition.acquisition.evaluate
f_raw_acq = bayesopt_cons_pr.candidate_point_calculator.acquisition.acquisition.acquisition_1.evaluate
f_cons_pr = bayesopt_cons_pr.candidate_point_calculator.acquisition.acquisition.acquisition_2.evaluate

print('total condition no.:', len(Xc))
print('total device no.:', len(bayesopt_cons_pr.loop_state.Y))
print('maximum Y (PCE [%]): ', -np.min(np.transpose(np.round(bayesopt_cons_pr.loop_state.Y, 2))))
```

total condition no.: 80
total device no.: 70
maximum Y (PCE [%]):  25.13

```
df_Xnew = pd.DataFrame(X_new, columns = df_film.columns[1:8])
print(len(df_Xnew))
df_Xnew = df_Xnew.drop_duplicates(keep='first')
df_Xnew = df_Xnew[~df_Xnew.apply(tuple, axis=1).isin(df_film[df_film.columns[1:8]].apply(tuple, axis=1))]
print('total sample no.:', len(df_Xnew))

#downsample to 20 experiments
df_Xnew = df_Xnew[:20]
```

120
total sample no.: 19

```
df_Xnew.reset_index(inplace=True)
df_Xnew.set_index(np.array(df_Xnew.index) + 81, inplace=True)
#df_Xnew.index = df_Xnew.index.apply(lambda x: x + 41)
df_Xnew = df_Xnew[[column for column in df_Xnew.columns if column != 'level_0' and column != 'index']]
```

```
df_Xnew.to_excel('experiments_batch4.xlsx')
```

```
X_new = x_scaler(df_Xnew.values, descaled_search_space)

y_pred_new, y_uncer_new = f_obj(X_new)
y_pred_new = -y_pred_new
y_uncer_new = np.sqrt(y_uncer_new)

acq_produc = f_cons_acq(X_new)
acq_fcn = f_raw_acq(X_new)
acq_cons = f_cons_pr(X_new)
```

# Quick histogram visualization of the newly suggested process conditions

```
generate_visualization_process_conditions(df_Xnew, 4, descaled_search_space)
```

# Visualisation of Efficiency vs ML conditions, and Acquisition¶

```
from emukit.core.initial_designs import RandomDesign

f_obj =  objective_model.model.predict       

generate_visualization_efficiency_vs_ml_conditions(X_new, Xc, df_device, df_film, f_obj, \
                                                   acq_fcn, acq_cons, acq_produc, descaled_search_space, xlim=105)
```

```
design = RandomDesign(parameter_space)
x_sampled = design.get_samples(500)
x_columns = df_device.iloc[:,1 :10].columns

for i in range(0, input_dim, 1):
    for j in range(0, input_dim-i-1, 1):
        if i != j:
            generate_contour_plot(i, j, x_sampled, f_obj, x_descaler, x_columns, descaled_search_space)
```

```

```

File: batch5.ipynb (part 1 of 2)
```
import numpy as np
import pandas as pd
import emukit
import GPy
import sklearn
import matplotlib.pyplot as plt
import seaborn as sns
```

```
import pandas as pd

file_path = './器件薄膜数据.xlsx'

# Load the first sheet
sheet_name = '2022_07_15_film'
df_film_20220715 = pd.read_excel(file_path, sheet_name=sheet_name)

# Renaming the columns
df_film_20220715.columns = ['Condition', 'NMP (mL)', 'DMF (mL)', 'DMSO (mL)', 'Perovskite concentration (M)', 'Annealing temperature (℃)', 'Vacuum Pressure (Pa)', 'Vacuum Pressure time (s)', 'Temperature (℃)', 'Humidity (%)', 'Success or Fail']

# Load the second sheet
sheet_name = '2022_07_21_film'
df_film_20220721 = pd.read_excel(file_path, sheet_name=sheet_name)

# Renaming the columns
df_film_20220721.columns = ['Condition', 'NMP (mL)', 'DMF (mL)', 'DMSO (mL)', 'Perovskite concentration (M)', 'Annealing temperature (℃)', 'Vacuum Pressure (Pa)', 'Vacuum Pressure time (s)', 'Temperature (℃)', 'Humidity (%)', 'Success or Fail']

# Load the third sheet
sheet_name = '2022_08_01_film'
df_film_20220801 = pd.read_excel(file_path, sheet_name=sheet_name)

# Renaming the columns
df_film_20220801.columns = ['Condition', 'NMP (mL)', 'DMF (mL)', 'DMSO (mL)', 'Perovskite concentration (M)', 'Annealing temperature (℃)', 'Vacuum Pressure (Pa)', 'Vacuum Pressure time (s)', 'Temperature (℃)', 'Humidity (%)', 'Success or Fail']

# Load the third sheet
sheet_name = '2022_08_22_film'
df_film_20220822 = pd.read_excel(file_path, sheet_name=sheet_name)

# Renaming the columns
df_film_20220822.columns = ['Condition', 'NMP (mL)', 'DMF (mL)', 'DMSO (mL)', 'Perovskite concentration (M)', 'Annealing temperature (℃)', 'Vacuum Pressure (Pa)', 'Vacuum Pressure time (s)', 'Temperature (℃)', 'Humidity (%)', 'Success or Fail']

# Load the third sheet
sheet_name = '2022_08_29_film'
df_film_20220829 = pd.read_excel(file_path, sheet_name=sheet_name)

# Renaming the columns
df_film_20220829.columns = ['Condition', 'NMP (mL)', 'DMF (mL)', 'DMSO (mL)', 'Perovskite concentration (M)', 'Annealing temperature (℃)', 'Vacuum Pressure (Pa)', 'Vacuum Pressure time (s)', 'Temperature (℃)', 'Humidity (%)', 'Success or Fail']

# Merge the DataFrames
df_film = pd.concat([df_film_20220715, df_film_20220721, df_film_20220801, df_film_20220822, df_film_20220829], ignore_index=True)

# Filter the successful conditions
success_conditions = df_film[df_film['Success or Fail'] == 1]['Condition'].values

# Display the DataFrame without the 'Success or Fail' column
df_film_filtered = df_film[df_film['Success or Fail'] == 1].drop(columns=['Success or Fail'])

# Display the DataFrame or without the 'Success or Fail' column
df_film.iloc[:, :]
```

    Condition  NMP (mL)  DMF (mL)  DMSO (mL)  Perovskite concentration (M)  \
0           1         0       100          0                           0.8   
1           2       100         0          0                           1.3   
2           3         0         0        100                           1.2   
3           4        15        85          0                           1.4   
4           5         0        15         85                           1.1   
..        ...       ...       ...        ...                           ...   
95         95         5        85         15                           1.4   
96         96         5        85         15                           1.4   
97         97         5        85         15                           1.5   
98         98        10        90         40                           1.5   
99         99        30        55         10                           1.2   

    Annealing temperature (℃)  Vacuum Pressure (Pa)  Vacuum Pressure time (s)  \
0                         110                   200                        20   
1                         100                   250                        25   
2                         115                   100                        20   
3                         125                   100                        15   
4                         135                   120                        17   
..                        ...                   ...                       ...   
95                        130                    50                        20   
96                        140                    60                        20   
97                        130                    50                        15   
98                        120                   130                         5   
99                        130                    40                        35   

    Temperature (℃)  Humidity (%)  Success or Fail  
0                25            30                0  
1                25            30                1  
2                25            30                0  
3                25            30                1  
4                25            30                1  
..              ...           ...              ...  
95               20            20                1  
96               20            20                1  
97               20            20                1  
98               20            20                1  
99               20            20                1  

[100 rows x 11 columns]

```
import pandas as pd

# Read the first sheet from the Excel file
file_path = './器件薄膜数据.xlsx'
sheet_name = '2022_07_15_device'
df_device_20220715 = pd.read_excel(file_path, sheet_name=sheet_name)

# Read the second sheet from the Excel file
sheet_name = '2022_07_21_device'
df_device_20220721 = pd.read_excel(file_path, sheet_name=sheet_name)

# Read the second sheet from the Excel file
sheet_name = '2022_08_01_device'
df_device_20220801 = pd.read_excel(file_path, sheet_name=sheet_name)

# Read the second sheet from the Excel file
sheet_name = '2022_08_22_device'
df_device_20220822 = pd.read_excel(file_path, sheet_name=sheet_name)

# Read the second sheet from the Excel file
sheet_name = '2022_08_29_device'
df_device_20220829 = pd.read_excel(file_path, sheet_name=sheet_name)

# Define a function to preprocess the data
def preprocess_device_data(df):
    # Rename the columns
    df.columns = ['Condition', 'NMP (mL)', 'DMF (mL)', 'DMSO (mL)', 'Perovskite concentration (M)', 'Annealing temperature (℃)', 'Vacuum Pressure (Pa)', 'Vacuum Pressure time (s)', 'Temperature (℃)', 'Humidity (%)',
                  'Voc(V)', 'FF(%)', 'Eff(%)', 'Jsc(mA/cm^2)']
    return df

# Preprocess the data from both sheets
df_device_20220715 = preprocess_device_data(df_device_20220715)
df_device_20220721 = preprocess_device_data(df_device_20220721)
df_device_20220801 = preprocess_device_data(df_device_20220801)
df_device_20220822 = preprocess_device_data(df_device_20220822)
df_device_20220829 = preprocess_device_data(df_device_20220829)
# Merge the DataFrames
df_device = pd.concat([df_device_20220715, df_device_20220721, df_device_20220801, df_device_20220822, df_device_20220829], ignore_index=True)

# Filter out rows with 'Y' in the 'Condition' column
df_device = df_device[df_device['Condition'] != 'Y']

# Sort the DataFrame and remove duplicate 'Condition' rows, keeping the last occurrence
df_device = df_device.sort_values(by=['Condition', 'Jsc(mA/cm^2)']).drop_duplicates('Condition', keep='last', ignore_index=True)

# Filter the DataFrame to only include rows with 'Condition' in the success_conditions list
# Assuming success_conditions is defined
df_device = df_device[df_device['Condition'].isin(success_conditions)]

# Display the DataFrame
df_device
```

    Condition  NMP (mL)  DMF (mL)  DMSO (mL)  Perovskite concentration (M)  \
1           2       100         0          0                          1.30   
3           4        15        85          0                          1.40   
4           5         0        15         85                          1.10   
5           6        15        85          0                          1.50   
6           7         0        85         15                          1.65   
..        ...       ...       ...        ...                           ...   
94         95         5        85         15                          1.40   
95         96         5        85         15                          1.40   
96         97         5        85         15                          1.50   
97         98        10        90         40                          1.50   
98         99        30        55         10                          1.20   

    Annealing temperature (℃)  Vacuum Pressure (Pa)  Vacuum Pressure time (s)  \
1                         100                   250                        25   
3                         125                   100                        15   
4                         135                   120                        17   
5                         145                   100                        15   
6                         155                    50                        15   
..                        ...                   ...                       ...   
94                        130                    50                        20   
95                        140                    60                        20   
96                        130                    50                        15   
97                        120                   130                         5   
98                        130                    40                        35   

    Temperature (℃)  Humidity (%)    Voc(V)    FF(%)   Eff(%)  Jsc(mA/cm^2)  
1                25            30  0.936879  65.7897  16.2007     26.284000  
3                25            30  0.945263  71.2711  17.5802     26.095100  
4                25            30  1.003680  74.1679  18.9736     25.488000  
5                25            30  0.965233  63.3308  15.9407     26.077100  
6                25            30  1.011440  77.0517  20.0879     25.775800  
..              ...           ...       ...      ...      ...           ...  
94               20            20  1.120190  76.8394  22.0017     25.561200  
95               20            20  1.099300  75.3467  20.8716     25.198700  
96               20            20  1.124780  81.1070  22.7332     24.919200  
97               20            20  1.121710  80.0501  23.0049     25.619900  
98               20            20  0.950000  76.0029  17.4487     24.166238  

[89 rows x 14 columns]

```
# Load the dataset
df_previous = pd.read_excel("./限制性数据.xlsx")

# Modify the necessary columns
#df_previous.iloc[:, 2] = df_previous.iloc[:, 2] / 10
#df_previous.iloc[:, 3] = df_previous.iloc[:, 3] / 1000

# Change the column names
df_previous.columns = [
    '',
    'NMP (mL)',
    'DMF (mL)',
    'DMSO (mL)',
    'Perovskite concentration (M)',
    'Annealing temperature (℃)',
    'Vacuum Pressure (Pa)',
    'Vacuum Pressure time (s)',
    'Temperature (℃)',
    'Humidity (%)',
    'Voc(V)',
    'FF(%)',
    'Eff(%)',
    'Jsc(mA/cm^2)'
]

# Remove the first column
df_previous = df_previous.iloc[:, 1:]

df_previous
```

    NMP (mL)  DMF (mL)  DMSO (mL)  Perovskite concentration (M)  \
0          0        95          5                           1.0   
1          0        95          5                           1.0   
2          0        95          5                           1.2   
3          0        95          5                           1.2   
4          0        95          5                           1.0   
5          0        95          5                           1.0   
6          0        95          5                           1.0   
7          0        95          5                           1.0   
8          0        95          5                           1.0   
9          0        95          5                           1.0   
10         0        95          5                           1.2   
11         0        95          5                           1.2   
12         0        90         10                           1.2   
13         0        90         10                           1.4   
14         0        90         10                           1.4   
15        10        70          0                           1.7   
16        10        70          0                           1.7   
17        10        70          0                           1.7   
18        10        70          0                           1.7   
19        10        70          0                           1.7   
20        10        70          0                           1.7   
21        10        70          0                           1.0   
22        10        70          0                           1.0   
23        10        70          0                           1.0   
24        10        70          0                           1.0   
25        10        70          0                           1.0   
26        10        80         10                           1.2   
27        10        80         10                           1.2   
28        10        80         10                           1.2   
29         0        60         40                           1.2   
30         0        60         40                           1.2   
31         0        60         40                           1.2   
32         0        50         50                           1.2   
33         0        50         50                           1.2   
34         0        40         60                           1.2   
35         0        40         60                           1.2   
36         0        40         60                           1.2   
37        50        50          0                           1.4   
38        50        50          0                           1.4   
39        50        50          0                           1.4   
40        50         0         50                           1.2   
41        50         0         50                           1.2   
42        50         0         50                           1.1   
43        50         0         50                           1.1   
44        50         0         50                           1.1   

    Annealing temperature (℃)  Vacuum Pressure (Pa)  Vacuum Pressure time (s)  \
0                         100                   150                         5   
1                         100                   150                         5   
2                         100                   150                         5   
3                         100                   150                         5   
4                         100                   150                         5   
5                         100                   150                         5   
6                         100                   150                        10   
7                         100                   150                        10   
8                         100                   150                        10   
9                         140                   150                        10   
10                        140                   150                        15   
11                        140                   150                        15   
12                        140                   150                        15   
13                        140                   150                        20   
14                        140                   150                        20   
15                        140                   150                        20   
16                        140                   150                        20   
17                        140                   150                        20   
18                        150                   150                        30   
19                        150                   150                        30   
20                        150                   150                        30   
21                        100                   150                         5   
22                        100                   150                         5   
23                        100                   150                         5   
24                        100                   150                         5   
25                        100                   150                         5   
26                        120                   150                         5   
27                        150                   150                        20   
28                        150                   150                        20   
29                        150                   150                        20   
30                        150                   150                        20   
31                        150                   150                        20   
32                        150                   150                        20   
33                        150                   150                        20   
34                        150                   150                        20   
35                        150                   150                        20   
36                        150                   150                        30   
37                        150                   150                        30   
38                        150                   150                        30   
39                        150                   150                        30   
40                        150                   150                        30   
41                        150                   150                        30   
42                        150                   150                        30   
43                        150                   150                        30   
44                        150                   150                        20   

    Temperature (℃)  Humidity (%)    Voc(V)    FF(%)    Eff(%)  Jsc(mA/cm^2)  
0                25            40  1.050000  63.5338  16.38920     24.567646  
1                25            40  1.050000  67.8805  15.27600     21.432626  
2                25            40  1.000000  73.5429  18.22120     24.776335  
3                25            40  1.100000  71.5113  19.02740     24.188674  
4                25            30  1.000000  63.0401  16.11380     25.561186  
5                25            30  1.050000  66.0396  17.46200     25.182592  
6                25            40  1.100000  74.5926  19.83960     24.179328  
7                25            40  1.011410  73.9667  18.02200     24.090100  
8                25            40  1.100000  67.9169  17.99010     24.080419  
9                25            40  1.050000  74.4700  18.65060     23.851920  
10               25            40  1.100000  73.4327  20.29970     25.130868  
11               20            40  1.100000  74.2260  20.57000     25.193361  
12               20            40  1.100000  74.4740  21.11260     25.771743  
13               20            40  1.100000  76.7344  21.42230     25.379474  
14               20            40  1.050000  71.9606  19.30600     25.551044  
15               20            35  1.000000  73.5429  18.22120     24.776335  
16               20            35  1.050000  70.3113  18.04790     24.446258  
17               20            35  1.100000  67.9169  17.99010     24.080419  
18               15            35  1.100000  76.2820  21.77620     25.951741  
19               15            35  1.100000  73.1378  20.46400     25.436390  
20               15            35  1.000000  74.4226  19.30240     25.936144  
21               25            30  0.900000  63.2233  13.67920     24.040428  
22               25            30  0.991056  52.9659  13.39470     25.517500  
23               25            30  1.050000  62.0479  16.49380     25.316592  
24               25            30  0.850000  55.7126  10.07290     21.270758  
25               25            30  0.925732  58.6837  10.57000     19.456900  
26               20            20  0.981171  71.2870  17.97470     25.698400  
27               20            20  1.099000  76.1900  21.31000     25.441230  
28               20            20  1.090000  78.7700  21.87000     25.415540  
29               20            20  0.856416  40.0411   7.79598     22.734200  
30               20            20  0.954936  67.6533  10.56540     16.354000  
31               20            20  0.968129  73.1557  11.29920     15.953900  
32               20            20  0.880412  60.1398   9.39958     17.752500  
33               20            20  1.000000  47.5435   8.40350     17.675379  
34               20            20  1.000000  31.2238   5.64714     18.086039  
35               20            20  1.000000  31.8009   7.50011     23.584552  
36               20            20  1.050000  45.4189  10.78300     22.610740  
37               25            35  1.050000  61.3524  16.34100     25.366306  
38               25            35  1.000000  69.9340  17.31130     24.753772  
39               20            20  1.050000  65.6578  19.74610     28.642078  
40               20            20  0.950000  50.9892  11.94140     24.652187  
41               20            20  1.000000  68.6512  12.44600     18.129408  
42               20            20  1.000000  50.8657  11.62420     22.852791  
43               20            20  1.000000  48.1854   8.54965     17.743217  
44               20            20  1.000000  46.4941   7.70925     16.581152

```
import numpy as np

## Total process conditions: NMP x DMF x DMSO x PC x AT x VP x VT x T = 1871100000 conditions

NMP_min, NMP_max, NMP_step = [0, 50, 5] ## Unit: ml ## 10 steps
NMP_var = np.arange(NMP_min, NMP_max+NMP_step, NMP_step)
NMP_num = len(NMP_var)

DMF_min, DMF_max, DMF_step = [0, 100, 5] ## Unit: ml ## 50 steps
DMF_var = np.arange(DMF_min, DMF_max+DMF_step, DMF_step)
DMF_num = len(DMF_var)

DMSO_min, DMSO_max, DMSO_step = [0, 50, 5] ## Unit: ml ## 10 steps
DMSO_var =np.arange(DMSO_min, DMSO_max+DMSO_step, DMSO_step)
DMSO_num = len(DMSO_var)

PC_min, PC_max, PC_step = [0.8, 1.8, 0.1] ## Unit: M ## 10 steps
PC_var = np.arange(PC_min, PC_max+PC_step, PC_step)
PC_num = len(PC_var)

AT_min, AT_max, AT_step = [100, 170, 10] ## Unit: °C ## 7 steps
AT_var = np.arange(AT_min, AT_max+AT_step, AT_step)
AT_num = len(AT_var)

VP_min, VP_max, VP_step = [20, 350, 10] ## Unit: Pa ## 33 steps
VP_var = np.arange(VP_min, VP_max+VP_step, VP_step)
VP_num = len(VP_var)

VT_min, VT_max, VT_step = [5, 50, 5] ## Unit: s ## 9 steps
VT_var = np.arange(VT_min, VT_max+VT_step, VT_step)
VT_num = len(VT_var)

T_min, T_max, T_step = [15, 30, 5] ## Unit: °C ## 3 steps
T_var = np.arange(T_min, T_max+T_step, T_step)
T_num = len(T_var)

humidity_min, humidity_max, humidity_step = [15, 45, 5]  # Unit: [%] ## 6 steps
humidity_var = np.arange(humidity_min, humidity_max + humidity_step, humidity_step)
humidity_num = len(humidity_var)

var_array = [NMP_var, DMF_var,
DMSO_var, PC_var,
AT_var, VP_var,
VT_var, T_var, humidity_var]

x_labels = ['NMP [ml]',
'Dimethylformamide [ml]',
'Dimethyl Sulfoxide [ml]',
'Perovskite Concentration [M]',
'Annealing Temperature [\N{DEGREE SIGN}C]',
'Vacuum Pressure [Pa]',
'Vacuum Time [s]',
'Temperature [\N{DEGREE SIGN}C]',
'Humidity [%]']

def x_normalizer(X):  
    
    def max_min_scaler(x, x_max, x_min):
        return (x-x_min)/(x_max-x_min)

    x_norm = []
    for x in (X):
        x_norm.append([max_min_scaler(x[i], 
                                     max(var_array[i]), 
                                     min(var_array[i])) for i in range(len(x))])  
    return np.array(x_norm)

def x_denormalizer(x_norm):
    def max_min_rescaler(x, x_max, x_min):
        return x*(x_max-x_min)+x_min
    x_original = []
    for x in (x_norm):
           x_original.append([max_min_rescaler(x[i],
                                        max(var_array[i]),
                                        min(var_array[i])) for i in range(len(x))])
    return np.array(x_original)

def get_closest_array(suggested_x):
    
    def get_closest_value(given_value, array_list):
        absolute_difference_function = lambda list_value : abs(list_value - given_value)
        closest_value = min(array_list, key=absolute_difference_function)
        return closest_value

    var_list = var_array
    modified_array = []
    for x in suggested_x:
        modified_array.append([get_closest_value(x[i], var_list[i]) for i in range(len(x))])
    return np.array(modified_array)
```

```
from emukit.core import ParameterSpace, ContinuousParameter, DiscreteParameter
from emukit.core.initial_designs.random_design import RandomDesign
from emukit.core.initial_designs.latin_design import LatinDesign

parameter_space = ParameterSpace([ContinuousParameter('NMP', 0 - 1 / (NMP_num - 1) / 2, 1 + 1 / (NMP_num - 1) / 2),
                                ContinuousParameter('DMF', 0 - 1 / (DMF_num - 1) / 2, 1 + 1 / (DMF_num - 1) / 2),
                                ContinuousParameter('DMSO', 0 - 1 / (DMSO_num - 1) / 2, 1 + 1 / (DMSO_num - 1) / 2),
                                ContinuousParameter('PC', 0 - 1 / (PC_num - 1) / 2, 1 + 1 / (PC_num - 1) / 2),
                                ContinuousParameter('AT', 0 - 1 / (AT_num - 1) / 2, 1 + 1 / (AT_num - 1) / 2),
                                ContinuousParameter('VP', 0 - 1 / (VP_num - 1) / 2, 1 + 1 / (VP_num - 1) / 2),
                                ContinuousParameter('VT', 0 - 1 / (VT_num - 1) / 2, 1 + 1 / (VT_num - 1) / 2),
                                ContinuousParameter('T', 0 - 1 / (T_num - 1) / 2, 1 + 1 / (T_num - 1) / 2),
                                ContinuousParameter('humidity', 0 - 1 / (humidity_num - 1) / 2, 1 + 1 / (humidity_num - 1) / 2),
                                ])
```

```
from typing import Union
from emukit.core.acquisition import Acquisition
from emukit.core.interfaces import IModel, IDifferentiable
from emukit.core.loop import FixedIntervalUpdater, OuterLoop, SequentialPointCalculator
from emukit.core.loop.loop_state import create_loop_state
from emukit.core.optimization import AcquisitionOptimizerBase
from emukit.core.optimization import GradientAcquisitionOptimizer
from emukit.bayesian_optimization.acquisitions.log_acquisition import LogAcquisition
from emukit.bayesian_optimization.local_penalization_calculator import LocalPenalizationPointCalculator
from emukit.bayesian_optimization.acquisitions import ExpectedImprovement, \
                                                      NegativeLowerConfidenceBound, \
                                                      MaxValueEntropySearch, \
                                                      MultipointExpectedImprovement,\
                                                      ProbabilityOfFeasibility
from emukit.core.acquisition import IntegratedHyperParameterAcquisition

class ProbabilisticConstraintBayesianOptimizationLoop2(OuterLoop):
    def __init__(self, space: ParameterSpace, model_objective: Union[IModel, IDifferentiable],
                 model_constraint1: Union[IModel, IDifferentiable], 
                 model_constraint2: Union[IModel, IDifferentiable],
                 acquisition: Acquisition = None,
                 update_interval: int = 1, batch_size: int = 1):

        """
        Emukit class that implements a loop for building Bayesian optimization with an unknown constraint.
        For more information see:
        Michael A. Gelbart, Jasper Snoek, and Ryan P. Adams,
        Bayesian Optimization with Unknown Constraints,
        https://arxiv.org/pdf/1403.5607.pdf
        :param space: Input space where the optimization is carried out.
        :param model_objective: The model that approximates the underlying objective function
        :param model_constraint: The model that approximates the unknown constraints
        :param acquisition: The acquisition function for the objective function (default, EI).
        :param update_interval:  Number of iterations between optimization of model hyper-parameters. Defaults to 1.
        :param batch_size: How many points to evaluate in one iteration of the optimization loop. Defaults to 1.
        """

#         if not np.all(np.isclose(model_objective.X, model_constraint.X)):
#             raise ValueError('Emukit currently only supports identical '
#                              'training inputs for the constrained and objective model')
        self.model_objective = model_objective
        self.model_constraint1 = model_constraint1
        self.model_constraint2 = model_constraint2
        
        if acquisition is None:
            acquisition = ExpectedImprovement(model_objective)
        
        acquisition_constraint1 = ScaledProbabilityOfFeasibility(model_constraint1, max_value = 1, min_value = 0.5)
        acquisition_constraint2 = ScaledProbabilityOfFeasibility(model_constraint2, max_value = 1, min_value = 0.8)
        acquisition_constraint = acquisition_constraint1*acquisition_constraint2
        acquisition_constrained = acquisition * acquisition_constraint

        model_updater_objective = FixedIntervalUpdater(model_objective, update_interval)
        model_updater_constraint1 = FixedIntervalUpdater(model_constraint1, update_interval,
                                                        lambda state: state.Y_constraint1)
        model_updater_constraint2 = FixedIntervalUpdater(model_constraint2, update_interval,
                                                        lambda state: state.Y_constraint2)

        acquisition_optimizer = GradientAcquisitionOptimizer(space)
        if batch_size == 1:
            candidate_point_calculator = SequentialPointCalculator(acquisition_constrained, acquisition_optimizer)
        else:
            log_acquisition = LogAcquisition(acquisition_constrained)
            candidate_point_calculator = LocalPenalizationPointCalculator(log_acquisition, acquisition_optimizer,
                                                                          model_objective, space, batch_size)
        loop_state = create_loop_state(model_objective.X, model_objective.Y)
        
        #loop_state = create_loop_state(model_objective.X, model_objective.Y, Y_constraint=model_constraint.Y)

        super(ProbabilisticConstraintBayesianOptimizationLoop2, self).__init__(candidate_point_calculator,
                                                                              [model_updater_objective, model_updater_constraint1,model_updater_constraint2],
                                                                              loop_state)
#     def suggest_next_locations(self):
#         return self.candidate_point_calculator.compute_next_points(self.loop_state)
    
#     def acquisition_evaluate(self, X: loop_sate.X):
#         return acquisition.evaluate(X), acquisition_constraint.evaluate(X), acquisition_constrained.evaluate(X)
```

```
from typing import Tuple, Union
import scipy.stats
import numpy as np
from emukit.core.acquisition import Acquisition
from emukit.core.interfaces import IModel, IDifferentiable

class ScaledProbabilityOfFeasibility(Acquisition):

    def __init__(self, model: Union[IModel, IDifferentiable], jitter: float = float(0),
                 max_value: float = float(1), min_value: float = float(0)) -> None:
        """
        This acquisition computes for a given input point the probability of satisfying the constraint
        C<0. For more information see:
        Michael A. Gelbart, Jasper Snoek, and Ryan P. Adams,
        Bayesian Optimization with Unknown Constraints,
        https://arxiv.org/pdf/1403.5607.pdf
        :param model: The underlying model that provides the predictive mean and variance for the given test points
        :param jitter: Jitter to balance exploration / exploitation
        """
        self.model = model
        self.jitter = jitter
        self.max_value = max_value
        self.min_value = min_value

    def evaluate(self, x: np.ndarray) -> np.ndarray:
        """
        Computes the probability of of satisfying the constraint C<0.
        :param x: points where the acquisition is evaluated, shape (number of points, number of dimensions).
        :return: numpy array with the probability of satisfying the constraint at the points x.
        """
        mean, variance = self.model.predict(x)
        mean += self.jitter

        standard_deviation = np.sqrt(variance)
        cdf = scipy.stats.norm.cdf(0, mean, standard_deviation)
        return cdf*(self.max_value-self.min_value)+self.min_value

    def evaluate_with_gradients(self, x: np.ndarray) -> Tuple:
        """
        Computes the  probability of of satisfying the constraint C<0.
        :param x: points where the acquisition is evaluated, shape (number of points, number of dimensions).
        :return: tuple of numpy arrays with the probability of satisfying the constraint at the points x 
        and its gradient.
        """
        mean, variance = self.model.predict(x)
        standard_deviation = np.sqrt(variance)

        dmean_dx, dvariance_dx = self.model.get_prediction_gradients(x)
        dstandard_devidation_dx = dvariance_dx / (2 * standard_deviation)

        mean += self.jitter
        u = - mean / standard_deviation
        pdf = scipy.stats.norm.pdf(0, mean, standard_deviation)
        cdf = scipy.stats.norm.cdf(0, mean, standard_deviation)
        dcdf_dx = - pdf * (dmean_dx + dstandard_devidation_dx * u)

        return cdf*(self.max_value-self.min_value)+self.min_value, dcdf_dx

    @property
    def has_gradients(self):
        return isinstance(self.model, IDifferentiable)
```

```
np.random.seed(10)

import GPy
from GPy.models import GPRegression
from emukit.model_wrappers import GPyModelWrapper


# Preprocess your data
x_init = x_normalizer(df_device.iloc[:, 1:10].values)
y_init = np.transpose([df_device.iloc[:, -2].values])
xc_init = x_normalizer(df_film.iloc[:, 1:-1].values)
yc_init = np.transpose([df_film.iloc[:, -1].values])
X, Y, Xc, Yc = [x_init, y_init, xc_init, yc_init]

Xc2 = x_normalizer(df_previous.iloc[:,0:9].values)
Yc2 = np.transpose([df_previous.iloc[:,-2].values])

input_dim = len(X[0])
ker = GPy.kern.Matern52(input_dim = input_dim, ARD =True)#
ker.lengthscale.constrain_bounded(1e-1, 1)
ker.variance.constrain_bounded(1e-1, 1000.0)

#ker += GPy.kern.Bias(input_dim = input_dim)
model_gpy = GPRegression(X , -Y, ker)#Emukit is a minimization tool; need to make Y negative
model_gpy.Gaussian_noise.variance = 1.5**2
model_gpy.Gaussian_noise.variance.fix()
model_gpy.randomize()
model_gpy.optimize_restarts(num_restarts=20,verbose =False, messages=False)
objective_model = GPyModelWrapper(model_gpy)

input_dim = len(Xc[0])
ker = GPy.kern.RBF(input_dim = input_dim, ARD = True)
ker.lengthscale.constrain_bounded(1e-1, 1)#upper bound set to 1 
ker.variance.constrain_bounded(1e-1, 1000.0) 
yc_offset = 0.5 # constraint acquisition computes the probability of <0
gpy_constraint_model = GPRegression(Xc, -(Yc-yc_offset), ker) #Emukit is a minimization tool; need to make Y negative;
gpy_constraint_model.randomize()
gpy_constraint_model.optimize_restarts(num_restarts=20,verbose =False, messages=False) 
constraint_model1 = GPyModelWrapper(gpy_constraint_model)

input_dim = len(Xc2[0])
ker = GPy.kern.RBF(input_dim = input_dim, ARD =True)#
ker.lengthscale.constrain_bounded(1e-1, 1)#avoid overfitting; use a large lower bound
ker.variance.constrain_bounded(1e-1, 1000.0)
#ker += GPy.kern.White(input_dim = input_dim)
yc2_offset = np.mean(Yc2)  # constraint acquisition computes the probability of <0
gpy_constraint_model2 = GPRegression(Xc2 , -(Yc2-yc2_offset), ker) #Emukit is a minimization tool; need to make Y negative;
gpy_constraint_model2.randomize()
gpy_constraint_model2.optimize_restarts(num_restarts=20,verbose =False, messages=False)
constraint_model2 = GPyModelWrapper(gpy_constraint_model2)
```

reconstraining parameters Mat52.lengthscale
reconstraining parameters Mat52.variance
reconstraining parameters rbf.lengthscale
reconstraining parameters rbf.variance
reconstraining parameters rbf.lengthscale
reconstraining parameters rbf.variance

```
objective_model.model.kern.lengthscale
```

[1mGP_regression.Mat52.lengthscale[0;0m:
Param([1.        , 1.        , 1.        , 1.        , 0.99999996,
       0.75990382, 1.        , 0.99999999, 0.99999982])

```
## Expeceted Improvement (EI)
#acquisition = ExpectedImprovement(objective_model, jitter=.1)
## Lower Confidence Bound (LCB)
#acquisition = NegativeLowerConfidenceBound(objective_model, beta = 1)
## Maximum Value Entropy Search (MES)
acquisition = MaxValueEntropySearch(objective_model, parameter_space, 50)
## fully integreated acquisition
# #acquisition_generator = lambda m: ExpectedImprovement(m, jitter=.1)
# acquisition_generator = lambda m: NegativeLowerConfidenceBound(m, beta = 1)
# acquisition_integrated = IntegratedHyperParameterAcquisition(objective_model, acquisition_generator)
# acquisition = acquisition_integrated

# Make loop and collect points
bayesopt_cons_pr = ProbabilisticConstraintBayesianOptimizationLoop2(model_objective=objective_model, 
                                                          space=parameter_space, 
                                                          acquisition=acquisition,
                                                          model_constraint1=constraint_model1,
                                                          model_constraint2=constraint_model2,
                                                          batch_size = 22)#batchsize>20 to account for duplication

X_new = bayesopt_cons_pr.candidate_point_calculator.compute_next_points(bayesopt_cons_pr.loop_state)
X_new = x_normalizer(get_closest_array(x_denormalizer(X_new)))

f_obj =  objective_model.model.predict       
f_cons1 = constraint_model1.model.predict
f_cons2 = constraint_model2.model.predict

f_cons_acq = bayesopt_cons_pr.candidate_point_calculator.acquisition.acquisition.evaluate
f_raw_acq = bayesopt_cons_pr.candidate_point_calculator.acquisition.acquisition.acquisition_1.evaluate
f_cons_pr = bayesopt_cons_pr.candidate_point_calculator.acquisition.acquisition.acquisition_2.evaluate

print('total condition no.:', len(Xc))
print('total device no.:', len(bayesopt_cons_pr.loop_state.Y))
print('maximum Y (PCE [%]): ', -np.min(np.transpose(np.round(bayesopt_cons_pr.loop_state.Y, 2))))


df_Xnew = pd.DataFrame(get_closest_array(x_denormalizer(X_new)), columns = df_film.columns[1:10])
df_all = pd.concat([df_film.iloc[:,1:10], df_Xnew])#.sort_values(by=list(df_film.columns[1:7]))
df_all_ = df_all.drop_duplicates()
#df_Xnew = df_all_.iloc[len(df_film):len(df_film)+20]
df_Xnew = df_all_.iloc[20:40]
df_Xnew = df_Xnew.sort_values(by=list(df_film.columns[1:10]), ignore_index = True)
df_Xnew.index = np.arange(len(df_Xnew))+len(df_film)
df_Xnew
```

total condition no.: 100
total device no.: 89
maximum Y (PCE [%]):  24.17

     NMP (mL)  DMF (mL)  DMSO (mL)  Perovskite concentration (M)  \
100       0.0      25.0       50.0                          1.20   
101       0.0      25.0       50.0                          1.30   
102       0.0      45.0       55.0                          1.10   
103       0.0      55.0       45.0                          1.00   
104       0.0      85.0       10.0                          1.40   
105       0.0      85.0       10.0                          1.40   
106       0.0      85.0       10.0                          1.40   
107       0.0      85.0       10.0                          1.40   
108       0.0      85.0       10.0                          1.50   
109       0.0      85.0       10.0                          1.50   
110       0.0      85.0       10.0                          1.50   
111       0.0      85.0       10.0                          1.50   
112       0.0      85.0       15.0                          1.40   
113       0.0      85.0       15.0                          1.40   
114       0.0      90.0       10.0                          1.50
