Repository: Boxue2023/Perovskite

# Perovskite

This repository contains the code associated with the Bayesian Optimization approach of Perovskite solar cell efficiency, as applied in the "Combining Machine Learning, Component Screening and Molecular Engineering for the Design of High-Performance and Stable Inverted Perovskite Solar Cells" project. The code is provided "as-is".
Each Jupyter Notebook corresponds to an individual batch.

### Conda environment

To set up the conda environment:

```
conda env create -f environment.yml
```

File: final_analysis.ipynb
```
import pandas as pd
import numpy as np
import matplotlib.pyplot as plt
import seaborn as sns
from emukit.core import ParameterSpace, ContinuousParameter, DiscreteParameter
from emukit.core.initial_designs.random_design import RandomDesign
from emukit.core.initial_designs.latin_design import LatinDesign
from emukit.model_wrappers import GPyModelWrapper
from emukit.bayesian_optimization.acquisitions import ExpectedImprovement, \
    NegativeLowerConfidenceBound, MaxValueEntropySearch
from emukit.core.initial_designs.random_design import RandomDesign
from emukit.core.initial_designs.latin_design import LatinDesign

from utils import x_scaler, x_descaler, define_parameter_space, get_rbf_kernel, \
    get_gpr_model, get_matern52_kernel, generate_visualization_efficiency_vs_ml_conditions, \
    generate_contour_plot, generate_visualization_process_conditions, compute_group_means
from utils import ScaledProbabilityOfFeasibility, ProbabilisticConstraintBayesianOptimizationLoop2

np.random.seed(10)
```

```
# Assuming your data is in an Excel file named 'your_data.xlsx'.
file_path = './main_data.xlsx'

df_film1 = pd.read_excel(file_path, sheet_name='2022_07_15_film')
df_film2 = pd.read_excel(file_path, sheet_name='2022_07_21_film-new')
df_film3 = pd.read_excel(file_path, sheet_name='2023_08_07_film')
df_film4 = pd.read_excel(file_path, sheet_name='2023_09_30_film')

df_film = pd.concat([df_film1, df_film2, df_film3, df_film4], ignore_index = True)

# Renaming the columns
df_film.columns = ['Condition', 'NMP (mL)', 'DMF (mL)', 'DMSO (mL)', 
                   'Perovskite concentration (M)',  'Annealing temperature (℃)', 
                   'Vacuum Pressure (Pa)', 'Vacuum Pressure time (s)', 'Temperature (℃)', 
                   'Humidity (%)', 'Success or Fail']

# Filter the successful conditions
success_conditions = df_film[df_film['Success or Fail'] == 1]['Condition'].values

# Display the DataFrame
df_film
```

    Condition  NMP (mL)  DMF (mL)  DMSO (mL)  Perovskite concentration (M)  \
0           1         0     100.0          0                           0.8   
1           2       100       0.0          0                           1.3   
2           3         0       0.0        100                           1.2   
3           4        15      85.0          0                           1.4   
4           5         0      15.0         85                           1.1   
..        ...       ...       ...        ...                           ...   
75         76         0      80.0         15                           1.4   
76         77         0      85.0         10                           1.4   
77         78         0      85.0         10                           1.3   
78         79         0      85.0         10                           1.3   
79         80         0      85.0         15                           1.4   

    Annealing temperature (℃)  Vacuum Pressure (Pa)  Vacuum Pressure time (s)  \
0                         110                   200                        20   
1                         100                   250                        25   
2                         115                   100                        20   
3                         125                   100                        15   
4                         135                   120                        17   
..                        ...                   ...                       ...   
75                        135                    20                        19   
76                        135                    20                        19   
77                        135                    20                        21   
78                        130                    20                        19   
79                        130                    20                        19   

    Temperature (℃)  Humidity (%)  Success or Fail  
0                25            30                0  
1                25            30                1  
2                25            30                0  
3                25            30                1  
4                25            30                1  
..              ...           ...              ...  
75               25            30                1  
76               25            30                1  
77               25            30                1  
78               25            30                1  
79               25            30                1  

[80 rows x 11 columns]

```
# Assuming your data is in an Excel file named 'your_data.xlsx'.
file_path = './main_data.xlsx'

df_device1 = pd.read_excel(file_path, sheet_name='2022_07_15_device')
df_device2 = pd.read_excel(file_path, sheet_name='2022_07_21_device-new')
df_device3 = pd.read_excel(file_path, sheet_name='2023_08_07_device')
df_device4 = pd.read_excel(file_path, sheet_name='2023_09_30_device')

df_device = pd.concat([df_device1, df_device2, df_device3, df_device4], ignore_index = True)

df_device.columns = ['Condition', 'NMP (mL)', 'DMF (mL)', 'DMSO (mL)', 
                     'Perovskite concentration (M)', 'Annealing temperature (℃)', 
                     'Vacuum Pressure (Pa)', 'Vacuum Pressure time (s)', 
                     'Temperature (℃)', 'Humidity (%)', 'Voc(V)', 'FF(%)', 
                     'Eff(%)', 'Jsc(mA/cm^2)']

# Filter data based on success_conditions
success_conditions = [2, 4, 5, 6, 7, 8, 11, 12, 17, 18] + list(range(21,81))

df_device = df_device.sort_values(by=list(df_device.iloc[:,[0,-1]].columns))
df_device = df_device[df_device['Condition'].isin(success_conditions)]

# take the mean of the measurements
df_device = compute_group_means(df_device)

# Display the DataFrame
df_device
```

    Condition  NMP (mL)  DMF (mL)  DMSO (mL)  Perovskite concentration (M)  \
0           2       100       0.0          0                          1.30   
1           4        15      85.0          0                          1.40   
2           5         0      15.0         85                          1.10   
3           6        15      85.0          0                          1.50   
4           7         0      85.0         15                          1.65   
..        ...       ...       ...        ...                           ...   
65         76         0      80.0         15                          1.40   
66         77         0      85.0         10                          1.40   
67         78         0      85.0         10                          1.30   
68         79         0      85.0         10                          1.30   
69         80         0      85.0         15                          1.40   

    Annealing temperature (℃)  Vacuum Pressure (Pa)  Vacuum Pressure time (s)  \
0                         100                   250                        25   
1                         125                   100                        15   
2                         135                   120                        17   
3                         145                   100                        15   
4                         155                    50                        15   
..                        ...                   ...                       ...   
65                        135                    20                        19   
66                        135                    20                        19   
67                        135                    20                        21   
68                        130                    20                        19   
69                        130                    20                        19   

    Temperature (℃)  Humidity (%)    Voc(V)      FF(%)     Eff(%)  \
0                25            30  0.990840  68.372500  15.208100   
1                25            30  0.927814  72.167550  17.584025   
2                25            30  1.012060  73.626850  18.687275   
3                25            30  0.917055  64.097075  14.670875   
4                25            30  1.050000  76.610175  20.064050   
..              ...           ...       ...        ...        ...   
65               25            30  1.164030  84.395550  24.918525   
66               25            30  1.173840  82.585100  24.416150   
67               25            30  1.160670  81.291750  23.989100   
68               25            30  1.180980  82.032000  24.520300   
69               25            30  1.177840  83.198475  24.594075   

    Jsc(mA/cm^2)  
0      24.929150  
1      25.371675  
2      25.437650  
3      25.018525  
4      25.129866  
..           ...  
65     25.538450  
66     25.242525  
67     25.404525  
68     25.593600  
69     25.269525  

[70 rows x 14 columns]

```
print(len(df_device))
```

70

```
# Load the dataset
df_previous = pd.read_excel("./preliminary_data.xlsx")

# Change the column names
df_previous.columns = [
    '',
    'NMP (mL)',
    'DMF (mL)',
    'DMSO (mL)',
    'Perovskite concentration (M)',
    'Annealing temperature (℃)',
    'Vacuum Pressure (Pa)',
    'Vacuum Pressure time (s)',
    'Temperature (℃)',
    'Humidity (%)',
    'Voc(V)',
    'FF(%)',
    'Eff(%)',
    'Jsc(mA/cm^2)'
]

# Remove the first column
df_previous = df_previous.iloc[:, 1:]

#df_previous
```

```
NMP_options = np.arange(0,101,5) 
DMF_options = np.arange(0,101,5)
DMSO_options = np.arange(0,101,5)
PC_options = np.arange(0.8,1.81,0.1)
AT_options = np.arange(100,161,5)
VP_options = np.arange(20,401,10)
VT_options = np.arange(5,56,2)

# total number of conditions in search space
print(len(NMP_options) * len(DMF_options) * len(DMSO_options) * len(PC_options) * len(AT_options)
     * len(VP_options) * len(VT_options))

# needed for scaling
descaled_search_space = [NMP_options, DMF_options,
DMSO_options, PC_options,
AT_options, VP_options,
VT_options]
```

1342863522

```
parameter_space = define_parameter_space(NMP_options, DMF_options, DMSO_options, PC_options, AT_options, \
                                         VP_options, VT_options)
```

```
# Preprocess your data
x_init = x_scaler(df_device.iloc[:, 1:8].values, descaled_search_space)
y_init = np.transpose([df_device.iloc[:, -2].values])
xc_init = x_scaler(df_film.iloc[:, 1:-3].values, descaled_search_space)
yc_init = np.transpose([df_film.iloc[:, -1].values])
X, Y, Xc, Yc = [x_init, y_init, xc_init, yc_init]

Xc2 = x_scaler(df_previous.iloc[:,0:7].values, descaled_search_space)
Yc2 = np.transpose([df_previous.iloc[:,-2].values])

# get objective model
input_dim = len(X[0])
ker = get_matern52_kernel(input_dim)
model_gpy = get_gpr_model(X, Y, ker, set_noise=True)
objective_model = GPyModelWrapper(model_gpy)

# get constraint model 1
input_dim_c = len(Xc[0])
ker_c = get_rbf_kernel(input_dim_c)
yc_offset = 0.5 # constraint acquisition computes the probability of < 0
gpy_constraint_model = get_gpr_model(Xc, Yc-yc_offset, ker_c) 
constraint_model1 = GPyModelWrapper(gpy_constraint_model)

# get_constraint_model 2
input_dim_c2 = len(Xc2[0])
ker_c2 = get_rbf_kernel(input_dim_c2)
yc2_offset = np.mean(Yc2)  # constraint acquisition computes the probability of < 0
gpy_constraint_model2 = get_gpr_model(Xc2, Yc2-yc2_offset, ker_c2) 
constraint_model2 = GPyModelWrapper(gpy_constraint_model2)
```

reconstraining parameters Mat52.lengthscale
reconstraining parameters Mat52.variance
reconstraining parameters rbf.lengthscale
reconstraining parameters rbf.variance
reconstraining parameters rbf.lengthscale
reconstraining parameters rbf.variance

```
def x_scaler(X, var_array):  
    """ Min-max scale array X. """
    def max_min_scaler(x, x_max, x_min):
        return (x-x_min)/(x_max-x_min)

    x_norm = []
    for x in (X):
        x_norm.append([max_min_scaler(x[i], 
                                     max(var_array[i]), 
                                     min(var_array[i])) for i in range(len(x))])  
    return np.array(x_norm)


def generate_visualization_experiments(df_device, df_film, descaled_search_space, xlim=81):
    """ Generate plots of efficiency vs. machine learning conditions."""
    device_eff = df_device.sort_values('Condition').iloc[:,[0,-2]].values
    film_quality = df_film.sort_values('Condition').iloc[:,[0,-1]].values

    #fig, axes = plt.subplots(1, 2, figsize=(11, 4.5), sharey = False)
    fig, axes = plt.subplots(figsize=(11, 4.5), sharey=False)
    fs = 20
    exp_cond = np.transpose(device_eff)[0]
    exp_eff = np.transpose(device_eff)[1]
    size = 30

    axes.scatter(exp_cond[:10], exp_eff[:10], facecolor = 'navy',
            edgecolor = 'navy', s = size, alpha = 0.8, label = 'batch 0')
    axes.scatter(exp_cond[10:30], exp_eff[10:30], facecolor = 'seagreen',
            edgecolor = 'seagreen', s = size, alpha = 0.8, label = 'batch 1')
    axes.scatter(exp_cond[30:50], exp_eff[30:50], facecolor = 'orchid',
            edgecolor = 'orchid', s = size, alpha = 0.8, label = 'batch 2')
    axes.scatter(exp_cond[50:70], exp_eff[50:70], facecolor = 'darkmagenta',
            edgecolor = 'darkmagenta', s = size, alpha = 0.8, label = 'batch 3')
    
    unsuccess_film = np.transpose(film_quality[film_quality[:,-1] ==0])
    unsuccess_film_cond = np.transpose(film_quality[film_quality[:,-1] ==0])[0]

    axes.scatter(unsuccess_film_cond, unsuccess_film_cond * 0, facecolor = 'crimson',
            edgecolor = 'crimson', s = size, alpha = 0.8, label = 'low-quality film')
    
    all_cond = np.concatenate([device_eff, np.transpose(unsuccess_film)])
    all_cond = all_cond[np.argsort(all_cond[:,0])]
    axes.plot(np.transpose(all_cond)[0], np.maximum.accumulate(np.transpose(all_cond)[1]), 
         marker = 'o', ms = 0, c = 'black', label = 'current best')

    X_sorted = x_scaler(df_film.sort_values('Condition').iloc[:,1:8].values, descaled_search_space)

    axes.set_ylabel('PCE (%)', fontsize = 20)
    axes.set_xlabel('process condition', fontsize = 20)

    axes.set_ylim(-1, 30)
    axes.set_xlim(0, xlim)
    axes.set_xticks(np.arange(0,xlim,10))
    axes.legend(fontsize = fs*0.7)

    axes.tick_params(direction='in', length=5, width=1, labelsize = fs*.8, grid_alpha = 0.5)
    
    axes.axvline(x=20, color='black', linestyle='--', linewidth=1)
    axes.axvline(x=40, color='black', linestyle='--', linewidth=1)
    axes.axvline(x=60, color='black', linestyle='--', linewidth=1)
    
    plt.subplots_adjust(wspace = 0.4)
    plt.legend(fontsize=fs * 0.8, loc='center left', bbox_to_anchor=(1, 0.5))

    plt.tight_layout()
    plt.savefig('overview_figure.svg', format=svg) #dpi=600)
    plt.show()
```

```
generate_visualization_experiments(df_device, df_film, descaled_search_space)
```

# Start the Fourth Run of the Batch-mode Bayesian Optimization

```
## Expeceted Improvement (EI)
#acquisition = ExpectedImprovement(objective_model, jitter=.1)
## Lower Confidence Bound (LCB)
acquisition = NegativeLowerConfidenceBound(objective_model, beta = 1)
## Max value entropy search
#acquisition = MaxValueEntropySearch(objective_model, parameter_space, 100)

# Make loop and collect points
bayesopt_cons_pr = ProbabilisticConstraintBayesianOptimizationLoop2(model_objective=objective_model, 
                                                          space=parameter_space, 
                                                          acquisition=acquisition,
                                                          model_constraint1=constraint_model1,
                                                          model_constraint2=constraint_model2,
                                                          batch_size=120) # take 120 since there will be duplicates

X_new = bayesopt_cons_pr.candidate_point_calculator.compute_next_points(bayesopt_cons_pr.loop_state)
X_new = x_descaler(X_new, descaled_search_space)

f_obj =  objective_model.model.predict       
f_cons1 = constraint_model1.model.predict
f_cons2 = constraint_model2.model.predict

f_cons_acq = bayesopt_cons_pr.candidate_point_calculator.acquisition.acquisition.evaluate
f_raw_acq = bayesopt_cons_pr.candidate_point_calculator.acquisition.acquisition.acquisition_1.evaluate
f_cons_pr = bayesopt_cons_pr.candidate_point_calculator.acquisition.acquisition.acquisition_2.evaluate

print('total condition no.:', len(Xc))
print('total device no.:', len(bayesopt_cons_pr.loop_state.Y))
print('maximum Y (PCE [%]): ', -np.min(np.transpose(np.round(bayesopt_cons_pr.loop_state.Y, 2))))
```

total condition no.: 80
total device no.: 70
maximum Y (PCE [%]):  25.13

```
df_Xnew = pd.DataFrame(X_new, columns = df_film.columns[1:8])
print(len(df_Xnew))
df_Xnew = df_Xnew.drop_duplicates(keep='first')
df_Xnew = df_Xnew[~df_Xnew.apply(tuple, axis=1).isin(df_film[df_film.columns[1:8]].apply(tuple, axis=1))]
print('total sample no.:', len(df_Xnew))

#downsample to 20 experiments
df_Xnew = df_Xnew[:20]
```

120
total sample no.: 19

```
df_Xnew.reset_index(inplace=True)
df_Xnew.set_index(np.array(df_Xnew.index) + 81, inplace=True)
#df_Xnew.index = df_Xnew.index.apply(lambda x: x + 41)
df_Xnew = df_Xnew[[column for column in df_Xnew.columns if column != 'level_0' and column != 'index']]
```

```
df_Xnew.to_excel('experiments_batch4.xlsx')
```

```
X_new = x_scaler(df_Xnew.values, descaled_search_space)

y_pred_new, y_uncer_new = f_obj(X_new)
y_pred_new = -y_pred_new
y_uncer_new = np.sqrt(y_uncer_new)

acq_produc = f_cons_acq(X_new)
acq_fcn = f_raw_acq(X_new)
acq_cons = f_cons_pr(X_new)
```

# Quick histogram visualization of the newly suggested process conditions

```
generate_visualization_process_conditions(df_Xnew, descaled_search_space, 'sampled_batch4')
```

# Visualisation of Efficiency vs ML conditions, and Acquisition¶

```
from emukit.core.initial_designs import RandomDesign

f_obj =  objective_model.model.predict       

generate_visualization_efficiency_vs_ml_conditions(X_new, Xc, df_device, df_film, f_obj, \
                                                   acq_fcn, acq_cons, acq_produc, descaled_search_space, xlim=105)
```

```
design = RandomDesign(parameter_space)
x_sampled = design.get_samples(500)
x_columns = df_device.iloc[:,1 :10].columns

for i in range(0, input_dim, 1):
    for j in range(0, input_dim-i-1, 1):
        if i != j:
            generate_contour_plot(i, j, x_sampled, f_obj, x_descaler, x_columns, descaled_search_space)
```

```

```
